Repository: Dreamfall-glitch/study-materials

File: 靠这些吃饭的/raw/微电子制造工程/01-微电子制造绪论.md
# 01-微电子制造绪论

## 知识地图

```
半导体物理与器件 → 器件的工作原理
    ↓
【微电子制造工程】—— 这些器件是怎么做出来的？
    ↓
晶体生长 → 氧化 → 光刻 → 刻蚀 → 掺杂 → 薄膜沉积 → 金属化 → 封装测试
```

**本讲回答的核心问题**：微电子制造工程学什么？芯片制造从 1947 年的点接触晶体管到今天数十亿晶体管的 SoC，经历了怎样的技术革命？微电子制造的核心工艺模块有哪些？

---

## 1. 微电子发展历程

### 1.1. 从晶体管到集成电路

| 年份 | 里程碑 | 机构/人物 | 意义 |
|:----:|:------|:---------|:-----|
| 1947 | **第一个点接触晶体管**（point contact transistor） | Bell Lab / Bardeen, Brattain, Shockley | 晶体管时代开端，1956 年诺贝尔奖 |
| 1958 | **第一个 Si 基 MOSFET** | Bell Lab / Atalla | MOSFET 成为 IC 主流器件 |
| 1959 | **第一个集成电路**（IC） | TI / Kilby（Ge 基，12 个器件） | 集成电路概念诞生，2000 年诺贝尔奖 |
| 1959 | **单片硅 IC**（monolithic IC） | Fairchild / Noyce | 奠定了现代 IC 的制造方式 |
| 1960 | **平面工艺**（planar technology） | Fairchild / Jean Hoerni | 彻底改变了 IC 的制造方法 |
| 1963 | **第一个 CMOS 电路** | Fairchild | 低功耗逻辑的起点 |
| 1965 | **摩尔定律**（Moore's Law） | Fairchild / Gordon Moore | 预言 IC 集成度每 2 年翻一番 |
| 1974 | **等比例缩小原则**（scaling rule） | IBM / Dennard | 为器件缩小提供理论指导 |

> **平面工艺**（planar technology）是 Jean Hoerni 于 1960 年在 Fairchild 发明的。其核心是通过氧化、光刻、扩散等步骤在硅片表面制造器件，所有器件在同一平面内——这是现代 IC 制造的基石。

### 1.2. 集成电路的集成度分类

| 缩写 | 英文全称 | 中文译名 | 晶体管数 | 示例时代 |
|:---:|:---------|:---------|:--------:|:--------:|
| **SSI** | Small-Scale Integration | 小型集成电路 | $10 \sim 10^2$ | 1960s |
| **MSI** | Medium-Scale Integration | 中型集成电路 | $10^2 \sim 10^3$ | 1960s~70s |
| **LSI** | Large-Scale Integration | 大规模集成电路 | $10^3 \sim 10^4$ | 1970s |
| **VLSI** | Very Large-Scale Integration | 超大规模集成电路 | $10^5 \sim 10^6$ | 1980s |
| **ULSI** | Ultra Large-Scale Integration | 特大规模集成电路 | $>10^6$ | 1990s |
| **GSI** | Giga-Scale Integration | 极大规模集成电路 | $>10^9$ | 2000s~ |

### 1.3. 摩尔定律与技术节点

**摩尔定律**（Moore's Law）：集成电路上可容纳的晶体管数目大约每 2 年翻一番。这一规律自 1965 年提出以来一直持续至今，推动了整个半导体产业的发展。

**技术节点**（technology node）通常以特征尺寸命名（如 28nm、14nm、7nm、5nm、3nm），但近年来节点的实际物理尺寸已与命名数字不完全对应，更多代表一代工艺的代称。

根据世界半导体贸易统计组织（WSTS）数据，2025 年全球半导体市场规模预计达 **7280 亿美元**（同比增长 15.4%）。

---

## 2. 国际半导体技术蓝图（ITRS）

**ITRS**（International Technology Roadmap for Semiconductors，国际半导体技术蓝图）是由 EECA（欧洲）、ESIA（欧洲）、JEITA（日本）、KSIA（韩国）、TSIA（中国台湾）和 SIA（美国）等半导体工业协会合作完成的技术发展路线图。目前已被 IRDS（International Roadmap for Devices and Systems）替代。

### 2.1. 等比例缩小原则

**Constant-field Scaling-down Principle**（恒电场等比例缩小原则）由 Dennard 于 1974 年提出：

| 参数 | 关系 | 缩小比例（$\times 1/k$） |
|:----|:----|:--------------------:|
| 器件几何尺寸（$L_g, W_g, t_{ox}, x_j$） | — | $1/k$ |
| 衬底掺杂浓度 $N$ | — | $k$ |
| 电源电压 $V_{DD}$ | — | $1/k$ |
| **器件速度** | $\propto k$ | $k$ |
| **芯片密度** | $\propto k^2$ | $k^2$ |

**效应**：器件尺寸缩小 $k$ 倍，速度提高 $k$ 倍，密度提高 $k^2$ 倍——这是集成电路产业持续发展的物理基础。

### 2.2. 技术发展的两条主线

1. **More Moore**（延续摩尔）：继续缩小晶体管特征尺寸，追求更高的集成密度和性能（28nm → 22nm → 14nm → 7nm → 5nm → 3nm）
2. **More than Moore**（超越摩尔）：在一个系统封装（SiP, System-in-Package）内整合不同类型的技术——包括 3D 封装、模拟器件、图像传感器、嵌入式非易失性存储器、智能功率器件、MEMS、量子技术等

---

## 3. 微电子器件制造技术的发展

### 3.1. 硅成为主流衬底的原因

与其他半导体材料相比，**硅**（Si, Silicon）之所以成为 IC 主流衬底，主要因为：

1. **Si/SiO₂ 界面特性优异**：硅可以生长高质量的二氧化硅绝缘层，且 Si/SiO₂ 界面态密度极低——这是 MOSFET 能够工作的基础
2. **地壳中硅含量丰富**：硅是地壳中含量第二高的元素（仅次于氧），原材料成本低
3. **单晶硅生长工艺成熟**：已能生长直径达 450mm（18 英寸）的单晶硅锭
4. **平面工艺的发展**：硅的平面工艺最成熟，可以实现高精度的图形化

### 3.2. 早期晶体管制造技术

**生长结晶体管**（grown junction transistor）：在晶体生长过程中通过改变掺杂形成 pn 结——精度低、不可控。

**合金结晶体管**（alloy junction transistor）：将掺杂小球熔合到半导体中形成 pn 结——精度仍有限。

**双扩散台面晶体管**（double-diffused mesa transistor）：通过气相扩散形成基区和发射区，然后腐蚀出台面结构——精度大幅提高，但需要图形化。

### 3.3. 平面工艺——里程碑式的创新

**平面工艺**（planar technology）由 Jean Hoerni 于 1958-1960 年在 Fairchild 发明，其基本流程：

1. **氧化**（oxidation）：在硅片表面生长 SiO₂ 层
2. **光刻**（photolithography）：用光刻胶和掩膜版在 SiO₂ 上定义图形
3. **刻蚀**（etching）：将图形转移到 SiO₂ 层
4. **掺杂**（diffusion/implantation）：通过窗口进行杂质扩散或离子注入
5. **薄膜沉积**（deposition）：蒸发或溅射金属形成互连

应用平面工艺可以实现**多个器件的单片集成**——这是大规模集成电路能够实现的关键技术突破。

### 3.4. IC 技术发展历程

| 年代 | 主流技术 | 关键技术 | 光刻版数量 |
|:----:|:--------|:---------|:---------:|
| **1960s** | BJT | 气相掺杂 + 外延、p-n 结隔离 | 6~8 块 |
| **1970s** | E/D NMOS | **LOCOS 隔离技术**（LOCal Oxidation of Silicon）、耗尽型 NMOS 减小面积 | 与 BJT 相近 |
| **1980s** | **CMOS** | 低功耗、高集成度 | 12~14 块 |
| **1990s** | **BiCMOS** | CMOS（高集成度内部电路）+ BJT（大驱动输出） | $>20$ 块 |
| **2000s~** | 深亚微米 CMOS | Cu 互连、low-k 介质、应变硅、HKMG | $\gg 20$ 块 |

### 3.5. 典型 CMOS 工艺示例

一个典型的 CMOS 工艺包含 **16 块光刻版**（2 层互连）、**超过 100 个工艺步骤**。整个工艺流程可以概括为：

**一条主线**：从硅片准备 → 阱形成 → 栅结构 → 源漏掺杂 → 接触孔 → 金属互连 → 钝化层

**几个核心工艺模块**：光刻（lithography）、氧化（oxidation）、扩散（diffusion）、离子注入（ion implantation）、淀积（deposition）、刻蚀（etching）、接触（contact）

---

## 4. 集成电路研制的五个阶段

完整的集成电路从设计到上市需经历以下阶段：

1. **电路系统设计**（circuit/system design）：功能定义、架构设计、逻辑设计、电路设计
2. **版图设计与优化**（layout design and optimization）：将电路转换为几何图形，考虑设计规则
3. **集成电路芯片制造**（wafer fabrication）：在硅片上通过一系列工艺步骤制造芯片
4. **封装**（packaging）：将芯片从划片、键合到封装成成品
5. **测试与分析**（testing and analysis）：功能测试、参数测试、可靠性分析

本课程聚焦于**第三步**——芯片制造。

---

## 本讲核心要点

1. **微电子制造工程**研究的是"芯片怎么造出来的"——从硅片到成品芯片的全部制造工艺。
2. **平面工艺**（planar technology）是整个 IC 制造的基础——通过氧化、光刻、刻蚀、掺杂在硅片表面制造所有器件。
3. **摩尔定律**预言 IC 集成度每 2 年翻一番，**等比例缩小原则**为器件缩小提供了理论指导。
4. **More Moore** 继续缩小晶体管，**More than Moore** 在封装层面整合多样化功能。
5. 硅成为主流衬底的四大优势：Si/SiO₂ 界面优异、地壳含量丰富、单晶生长成熟、平面工艺完善。
6. 从 BJT → NMOS → CMOS → BiCMOS 再到深亚微米 CMOS，每代技术的核心驱动是**功耗-速度-集成度**的权衡。
7. 一个典型的 CMOS 工艺需要 16+ 块光刻版、100+ 个工艺步骤——**光刻、氧化、扩散/离子注入、淀积、刻蚀**是五大核心工艺模块。
8. **ITRS/IRDS** 提供了整个半导体行业的技术发展路线图，指导从设备到工艺的研发方向。
9. 集成电路研制 = 设计 + 版图 + 制造 + 封装 + 测试——本课程聚焦制造环节。
10. 学习微电子制造，需要将各工艺模块（氧化/光刻/刻蚀/掺杂/淀积）的**原理**与**工艺流程**联系起来理解。

File: 靠这些吃饭的/raw/微电子制造工程/04-热氧化工艺.md
# 04-热氧化工艺

## 知识地图

```
第03章（晶体结构与硅片）→ 准备好硅衬底
    ↓
【热氧化工艺】—— 在硅表面生长高质量的SiO₂层
    ↓
Deal-Grove模型 → 干氧/湿氧 → 影响速率因素 → 杂质再分布 → 界面电荷 → 质量检验
    ↓
后续：光刻（以SiO₂为刻蚀掩蔽层）→ 栅氧化层质量决定MOSFET性能
```

**本讲回答的核心问题**：为什么 SiO₂ 在硅工艺中如此重要？热生长 SiO₂ 的动力学模型是什么？如何控制氧化速率和 SiO₂/Si 界面质量？

---

## 1. 引言——SiO₂ 在硅工艺中的地位

**SiO₂ 与 Si 之间完美的界面特性是成就硅时代的主要原因**。没有任何其他半导体/介质体系能达到 Si/SiO₂ 的界面质量。

### 1.1. SiO₂ 的基本性质

| 性质 | 数值 |
|:----|:-----|
| 通常热氧化 SiO₂ 的状态 | **非晶**（amorphous） |
| 熔点 | $1700^\circ\text{C}$ |
| 重量密度 | $2.27\ \text{g/cm}^3$ |
| 原子密度 | $2.2\times 10^{22}\ \text{分子/cm}^3$ |
| 折射率（refractive index） | $n=1.46$ |
| 介电常数（dielectric constant） | $\varepsilon = 3.9$ |
| 电阻率 | $> 10^{16}\ \Omega\cdot\text{cm}$ |
| 禁带宽度 | $E_g > 9\ \text{eV}$ |
| 击穿电场 | $> 10^7\ \text{V/cm}$ |

Si/SiO₂ 体系的优势：可通过光刻和刻蚀方便地实现图形转移，可作为多数杂质（B、P、As、Sb）掺杂的掩蔽层，体电学性能稳定，界面可重复制造。

### 1.2. SiO₂ 的结构

SiO₂ 由 **Si-O 四面体** 组成——四面体中心是硅原子，四个顶角上是氧原子，四面体之间由 Si-O-Si 连接。与两个硅连接的氧原子称为**桥联氧**（bridging oxygen）或氧桥。

**含杂质的 SiO₂ 结构**：
- 掺杂杂质取代 Si 的位置——**网络形成体**（network former），如 B、P
- 杂质占据间隙位置——**网络变性体**（network modifier），如 Na、K 等碱金属原子

水存在时：$\text{Si-O-Si} + \text{H}_2\text{O} \rightarrow \text{Si-OH} + \text{HO-Si}$

### 1.3. SiO₂ 在 IC 中的应用

| 生长方式 | 应用 |
|:--------|:-----|
| **热生长氧化**（thermal oxidation） | 栅氧化层（gate oxide）、STI（浅槽隔离，shallow trench isolation）衬垫氧化层 |
| **淀积**（deposition） | 层间介质（ILD, InterLayer Dielectric）、侧墙（spacer） |

---

## 2. 热氧化原理

### 2.1. 氧化反应

$$
\text{Si(s)} + \text{O}_2\text{(g)} \rightarrow \text{SiO}_2\text{(s)} \quad (\text{干氧氧化, dry oxidation})
$$

$$
\text{Si(s)} + 2\text{H}_2\text{O(g)} \rightarrow \text{SiO}_2\text{(s)} + 2\text{H}_2\text{(g)} \quad (\text{水汽氧化, steam oxidation})
$$

两种反应都在 $700\sim 1200^\circ\text{C}$ 之间进行。**水汽氧化比干氧氧化反应速率约快 10 倍**。

### 2.2. 氧化生长中的体积膨胀

氧化过程中**消耗硅**——每生长 $1\ \mu\text{m}$ 厚的 SiO₂，消耗 $0.45\ \mu\text{m}$ 厚的 Si，体积膨胀约 **2.2 倍**。氧化层处于**压应力**状态。

### 2.3. Deal-Grove 模型

**Deal-Grove 模型**（线性-抛物线模型，linear-parabolic model）是硅热氧化的标准物理模型。适用于：
- 氧化温度 $700\sim 1200^\circ\text{C}$
- 局部压强 $0.1\sim 25\ \text{atm}$
- 氧化层厚度 $20\sim 2000\ \text{nm}$
- 干氧和水汽氧化

#### 三股流量

氧化过程涉及三个步骤（三种流量 $F_1, F_2, F_3$ 在稳态下相等）：

1. **$F_1$**：氧化剂从气相输运到 SiO₂ 表面——$F_1 = h(C^* - C_O)$，$h$ 为质量输运系数
2. **$F_2$**：氧化剂通过 SiO₂ 层扩散到 Si/SiO₂ 界面——$F_2 = D\frac{C_O - C_I}{x}$，$D$ 为扩散系数
3. **$F_3$**：在界面处的化学反应——$F_3 = k_s C_I$，$k_s$ 为界面反应速率常数

其中 $C^* = HP_G$（亨利定律），$C_G$、$C_O$、$C_I$ 分别为气相、SiO₂ 表面、界面处的氧化剂浓度。

#### Deal-Grove 方程

稳态条件 $F_1 = F_2 = F_3$，解得氧化层厚度与时间的关系：

$$
\boxed{x_0^2 + A x_0 = B(t + \tau)}
$$

其中：
- $x_0$：氧化层厚度
- $t$：氧化时间
- $\tau$：对应于初始氧化层 $x_i$ 的修正时间，满足 $x_i^2 + A x_i = B\tau$
- $A = 2D(1/k_s + 1/h)$
- $B = 2DC^*/N_1$：**抛物线速率常数**（parabolic rate constant），表示扩散流贡献
- $B/A \approx C^* k_s / N_1$：**线性速率常数**（linear rate constant），表示界面反应贡献

$N_1$ 为单位体积 SiO₂ 所需的氧化剂分子数——干氧 $N_1 = 2.2\times 10^{22}\ \text{cm}^{-3}$，水汽 $N_1 = 4.4\times 10^{22}\ \text{cm}^{-3}$。

#### 两种极限情况

| 条件 | 主导因素 | 速率方程 | 含义 |
|:----|:---------|:--------|:----|
| **$k_s x / D \ll 1$**（薄氧化层） | **反应速率控制**（reaction-controlled） | $x_0 \approx \frac{B}{A}(t + \tau)$ | **线性关系**，斜率 $B/A$ |
| **$k_s x / D \gg 1$**（厚氧化层） | **扩散控制**（diffusion-controlled） | $x_0^2 \approx B(t + \tau)$ | **抛物线关系**，斜率 $B$ |

过渡区发生在 $x_0 \approx 50\sim 200\ \text{nm}$ 时。

#### $B/A$ 和 $B$ 的 Arrhenius 表达式

速率常数遵循 Arrhenius 关系（经验参数可从实验获得，表中数值为 Si(111) 在 1 atm 下的值，Si(100) 需将 $B/A$ 除以 1.68）：

$$
B = B_0 e^{-E_B/kT}, \quad B/A = (B/A)_0 e^{-E_{B/A}/kT}
$$

### 2.4. 超薄氧化层的修正

Deal-Grove 模型在 $x_0 < 20\ \text{nm}$ 时**与实验偏差很大**——实际氧化速率比 D-G 模型预测快得多。

**Massoud 修正模型**：

$$
\frac{dx}{dt} = \frac{B}{2x_0 + A} + C e^{-x_0/L}
$$

其中 $C = C_0 \exp(-E_A/kT)$，$C_0 \approx 3.6\times 10^8\ \mu\text{m/hr}$，$E_A \approx 2.35\ \text{eV}$，$L \approx 7\ \text{nm}$。目前薄氧快速生长的机理仍不明确，尚无公认的统一模型。

---

## 3. 影响氧化速率的因素

| 因素 | 对 $B/A$ 的影响 | 对 $B$ 的影响 | 物理原因 |
|:----|:--------------:|:------------:|:--------|
| **氧化气压**（水汽氧化） | 线性正比 $B/A \propto P_G$ | 线性正比 $B \propto P_G$ | $C^* = HP_G$ |
| **氧化气压**（干氧） | 亚线性 $B/A \propto P_G^n$，$n\approx 0.7\sim 0.8$ | 线性正比 $B \propto P_G$ | 机理复杂 |
| **硅衬底取向** | $(111):(110):(100) = 1.68:1.45:1$ | **无关** | $k_s$ 与晶面硅价键密度有关 |
| **硅中掺杂浓度** | 随掺杂浓度增加而增加 | 关系不大 | 空位浓度增加促进反应 |
| **掺氯** | 增加 | 增加 | 催化作用 |

### 3.1. 压强的影响

增加气压可以在更低温度下获得相同的氧化速率（每增加 1 atm，温度可降低约 $30^\circ\text{C}$），或在相同温度下缩短氧化时间。**高压氧化**（high-pressure oxidation）用于低温快速氧化，但在 VLSI 中未广泛使用——原因：安全问题（设备需 25 atm）、设备占地大、厚度不均匀。

### 3.2. 晶向的影响

$k_s$ 与晶面上能与氧化剂反应的**硅价键密度**成正比，因此 $B/A$ 与晶向有关：
- $(111)$ 最快，$(100)$ 最慢
- 高温长时间氧化时 $B$ 起主要作用（扩散控制），**晶向影响减弱**

### 3.3. 掺杂的影响

重掺杂（$n^+$）硅的氧化速率显著增加，原因是：
- 高浓度掺杂引入大量**空位**（vacancy）——空位浓度 $C_V/C_V^i = 1 + (C/2n_i)\exp(1.1\ \text{eV}/kT)$
- 空位促进氧的扩散和界面反应
- **杂质分凝**（segregation）：$n$ 型杂质更倾向于进入硅，$p$ 型杂质更倾向于进入 SiO₂
- 硼（B）使抛物线速率常数 $B$ 有所增加

### 3.4. 掺氯氧化

掺氯（Cl）能同时增大 $B/A$ 和 $B$。**作用机理**：Si-O 键能 $4.25\ \text{eV}$，Si-Cl 键能 $0.5\ \text{eV}$，Cl₂ 先与 Si 反应生成**氯硅化合物**（chlorosilane），再与 O₂ 反应生成 SiO₂——起**催化作用**。

**掺氯的作用**：
1. 提高氧化速率
2. Cl⁻ 中和界面电荷堆积，**减少界面态**
3. Cl 是金属吸杂剂（metal getter）——获得更清洁的氧化层

**氯源**：HCl 气体（最常用）、三氯乙烯（TCE, $\text{C}_2\text{HCl}_3$）、三氯乙烷（TCA）、Cl₂、NH₄Cl、CCl₄ 等。

**两步 TCE/TCA 法**：$850^\circ\text{C}$ 干氧 → $850^\circ\text{C}$ TCE/TCA 氧化 → $1050^\circ\text{C}$ TCE/TCA 氧化 → $1050^\circ\text{C}$ N₂ 退火（降低 $Q_{it}$）。

### 3.5. 氢氧合成氧化

$$
2\text{H}_2 + \text{O}_2 \rightarrow 2\text{H}_2\text{O}
$$

生成的水纯度高，氧需过量（防止爆炸）。

---

## 4. 杂质再分布与应力机制

### 4.1. 热氧化时的杂质再分布

掺有杂质的硅在热氧化过程中，界面附近的杂质将在 Si 和 SiO₂ 中**重新分布**。决定因素：**分凝系数**（segregation coefficient）$m = C_1/C_2$（$C_1$ 为 Si 中平衡浓度，$C_2$ 为 SiO₂ 中平衡浓度）。

| 情况 | $m$ | 杂质在 SiO₂ 中扩散 | 结果 |
|:---:|:---:|:----------------:|:----|
| A | $<1$（如 B，$m=0.3$） | 慢 | 杂质在 SiO₂ 侧界面处堆积 |
| B | $<1$ | **快**（含 H₂ 氧化） | Si 界面处浓度趋近于零 |
| C | $>1$（如 P、As、Sb） | 慢 | 杂质在 Si 侧界面处堆积 |
| D | $>1$（如 Ga） | 快 | Si 界面处浓度低于体浓度 |

### 4.2. 二维热氧化与应力

二维（2D）热氧化中，转角处受体积膨胀限制，不同于平面氧化：
- 凸角和凹角处的 SiO₂ 均比平坦处**薄**
- 凹角比凸角影响更大
- **氧化滞后**与转角曲率半径 $r$ 相关：$r$ 越小，滞后越严重
- 低温下氧化滞后更严重，$1200^\circ\text{C}$ 未见滞后

**应力的影响**：
- 应力使 $k_s$ 下降：$k_s(\text{stress}) = k_s \exp(-\sigma_n V_R/kT) \cdot \exp(-\sigma_t V_T/kT)$
- 应力使 $D$ 下降：$D(\text{stress}) = D \exp(-P V_D/kT)$
- $C^*$ 基本与应力无关
- 应力还影响 SiO₂ 的粘度（流动性）

---

## 5. Si/SiO₂ 界面电荷

界面电荷按 Deal 分类分为四种类型：

### 5.1. 固定氧化物电荷 $Q_f$（Fixed Oxide Charge）

- **位置**：靠近界面的氧化层内 $< 2\sim 3\ \text{nm}$
- **电荷**：**正电荷**，密度 $10^9\sim 10^{11}\ \text{cm}^{-2}$，器件工作期间不变化
- **来源推测**：不完全氧化的带有净正电荷的 Si（$\equiv \text{Si}\cdot$）
- $Q_f$ 与生长温度的关系：温度升高，$Q_f$ 下降
- 降温速率越快，$Q_f$ 值越低（但大直径硅片不宜降温太快）
- **晶向关系**：$Q_f\langle 111 \rangle : Q_f\langle 110 \rangle : Q_f\langle 100 \rangle = 3:2:1$
- **Deal 三角关系**（Deal triangle）：描述温度、气氛与 $Q_f$ 的关系。氮气或氩气退火可大幅降低 $Q_f$

### 5.2. 界面陷阱电荷 $Q_{it}$（Interface Trapped Charge）

- **位置**：Si/SiO₂ 界面
- **来源**：Si 表面的**悬挂键**（dangling bond $\equiv \text{Si}\cdot$）和电离杂质
- **电荷**：能量处于禁带中，可与 Si 交换电荷，电荷态依赖于偏压——可能是正、负或中性。密度 $10^9\sim 10^{11}\ \text{cm}^{-2}\text{eV}^{-1}$
- $Q_f$ 高则 $Q_{it}$ 一定高（同一来源）

**降低 $Q_{it}$ 的方法**：**低温金属化后退火**（PMA, Post-Metallization Anneal）——在 H₂ 或 H₂-N₂（**FGA**, Forming Gas Annealing）或 Ar 气中 $350\sim 500^\circ\text{C}$ 退火 30 分钟。退火前 $Q_{it} \approx 10^{11}\ \text{cm}^{-2}\text{eV}^{-1}$，退火后 $Q_{it} \approx 10^{10}\ \text{cm}^{-2}\text{eV}^{-1}$。

### 5.3. 可动离子电荷 $Q_m$（Mobile Ionic Charge）

- **位置**：氧化层中任意位置——开始位于栅/SiO₂ 界面，正偏或加温（BT, Bias Temperature）时向 Si/SiO₂ 界面移动
- **来源**：碱金属离子（Na⁺, K⁺）玷污，以网络变性体形式存在
- **影响**：引起 MOS 器件 $V_T$ 变化和稳定性问题

**减少 $Q_m$ 的方法**：清洗石英管（O₂-HCl, $1150^\circ\text{C}$/2h）、掺氯氧化、磷硅玻璃（PSG, phosphosilicate glass）吸杂、Si₃N₄ 钝化层。

### 5.4. 氧化物陷阱电荷 $Q_{ot}$（Oxide Trapped Charge）

- **位置**：SiO₂ 中或界面附近
- **来源**：断裂的 Si-O、Si-Si、Si-H、Si-OH 键；电离辐照（电离辐射）；VLSI 工艺（电子束蒸发、溅射、等离子体刻蚀、X 射线光刻、离子注入）
- **结果**：陷阱捕获空穴或电子，影响器件工作
- **对策**：$1000^\circ\text{C}$ 干氧化改善 SiO₂ 结构（抗辐射氧化）；H₂ 或惰性气体中 $300^\circ\text{C}$ 消除；使用 Al₂O₃ 或 Si₃N₄ 作为辐射不敏感钝化层

---

## 6. SiO₂ 质量的检验

### 6.1. 氧化膜缺陷检测

**针孔检测**：EPW 腐蚀法、阳极氧化法、氯气腐蚀法、MOS 二极管法。

**氧化诱导层错**（OISF, Oxidation Induced Stacking Fault）：氧化时产生大量硅间隙原子，聚集为二维层错缺陷。层错位于界面，成为重金属吸杂中心，导致器件漏电。**高压氧化（低温）和掺氯氧化有利于抑制 OISF**。

### 6.2. 厚度测量

| 方法 | 原理 | 精度 |
|:----|:----|:----:|
| **机械法**（stylus profilometer） | 探针扫描台阶 | 较低 |
| **比色法**（color chart） | 干涉颜色与标准比色卡对照 | 粗略 |
| **光干涉法**（interferometry） | 膜表面与界面反射光干涉，$x = m\lambda/(2n)$ | 较高 |
| **椭偏法**（ellipsometry） | 偏振光振幅和相位变化反推厚度 | **最精确** |

椭偏法可以同时测量厚度和折射率，支持多层薄膜测量，是目前最精确的氧化层厚度测试方法。

### 6.3. 电学测量（C-V 法）

通过测量 MOS 电容的 C-V 特性，可以获取氧化层厚度、界面电荷密度、可动离子浓度等参数。

---

## 本讲核心要点

1. **SiO₂ 是硅工艺中最重要的介质材料**——优秀的绝缘性（$E_g > 9\ \text{eV}$，$\varepsilon=3.9$），与 Si 形成近乎完美的界面，这是 MOSFET 能够工作的基础。
2. **Deal-Grove 模型**描述热氧化动力学：$x_0^2 + A x_0 = B(t+\tau)$——薄氧时反应速率控制（线性），厚氧时扩散控制（抛物线）。
3. **干氧**（$O_2$）氧化速率慢但 SiO₂ 质量高，**湿氧/水汽**（$H_2O$）速率约快 10 倍但质量稍差——栅氧化层用干氧，场氧化用湿氧。
4. **超薄氧化层**（$<20\ \text{nm}$）的 D-G 模型与实验偏差大——实际速率更快，Massoud 修正模型添加指数衰减项。
5. **氧化速率影响因素**：压强（线性/亚线性正比）、晶向（$(111)$ 最快，$(100)$ 最慢）、掺杂浓度（重掺杂加速）、掺氯（催化作用+降低界面态）。
6. **杂质再分布**由分凝系数 $m$ 和杂质在 SiO₂ 中的扩散速度共同决定——$m<1$ 的 B 在 SiO₂ 中富集，$m>1$ 的 P/As 在 Si 中堆积。
7. **界面电荷四种类型**：固定氧化物电荷 $Q_f$、界面陷阱电荷 $Q_{it}$、可动离子电荷 $Q_m$、氧化物陷阱电荷 $Q_{ot}$——$(100)$ 晶面的 $Q_f$ 和 $Q_{it}$ 最低，是 CMOS 选用 $(100)$ 硅片的重要原因。
8. **Deal 三角关系**和 **FGA 退火**（$350\sim 500^\circ\text{C}$，H₂-N₂）是降低 $Q_f$ 和 $Q_{it}$ 的有效手段。
9. **二维热氧化**中转角处氧化速率滞后——凸角和凹角均薄于平面，凹角更显著，低温下更严重，$1200^\circ\text{C}$ 时消失。
10. SiO₂ 质量的检测方法包括针孔检测、OISF 检测、厚度测量（椭偏法最精确）和 C-V 电学测量。

File: 靠这些吃饭的/raw/微电子制造工程/05-光刻工艺.md
# 05-光刻工艺

## 知识地图

```
第04章（热氧化）→ 在硅表面生长SiO₂层，为光刻提供掩蔽介质
    ↓
【光刻工艺】—— IC制造中最核心的工艺，决定特征尺寸
    ↓
光刻原理 → 曝光系统 → 光刻胶 → 分辨率增强 → 光刻步骤 → NGL
    ↓
后续：刻蚀（以光刻胶为掩模，将图形转移到下层薄膜）
```

**本讲回答的核心问题**：光刻如何将设计图形转移到硅片上？分辨率由哪些因素决定？如何突破光学极限实现纳米级的图形？

---

## 1. 光刻的作用与挑战

**光刻**（lithography）是将掩模版上的设计图形**转移**到硅片表面光刻胶层上的工艺。约 **35% 的芯片制造成本**来自于光刻工艺。

**光刻技术的核心要求**：

| 要求 | 说明 |
|:----|:-----|
| **高分辨率**（resolution） | 能够分辨的最小特征尺寸 |
| **大曝光视场**（field of view） | 单次曝光覆盖的面积 |
| **高套刻精度**（alignment accuracy） | $\leq$ 最小特征尺寸的 1/3 |
| **高产出率**（throughput） | 每小时处理的硅片数 |
| **低缺陷密度** | 图形转移的完整性 |

---

## 2. 掩模版

### 2.1. 制作流程

CAD 设计、模拟和验证 → 图形发生器（数字图形） → 光刻版制作

- **投影式光刻**：使用 $4\times$ 或 $5\times$ 的投影光刻版（reticle）
- **接触/接近式光刻**：使用 $1\times$ 的掩模版（mask）

### 2.2. 投影光刻版的结构

投影光刻版以熔融石英玻璃为基底，镀有 80 nm 的 Cr 吸收层和 10~15 nm 的 ARC（抗反射层，anti-reflection coating），再涂覆光刻胶，**电子束直写**（E-beam direct write）制作图形。

**优点**：$4\times$ 或 $5\times$ 光刻版在制版时容易检查缺陷，版上缺陷可以修补，使用**蒙膜**（pellicle）保护防止颗粒玷污。

---

## 3. 曝光系统

### 3.1. 三种曝光模式

| 模式 | 原理 | 最小特征尺寸 | 特点 |
|:----|:-----|:----------:|:----|
| **接触式**（contact） | 掩模版与硅片直接接触，近场衍射（Fresnel） | $\sim 2\ \mu\text{m}$（g 线） | 简单但损伤掩模版 |
| **接近式**（proximity） | 掩模版与硅片有间隙（$g \approx 10\ \mu\text{m}$），近场衍射 | $\sim 2\ \mu\text{m}$ | 无损伤，但分辨率下降 |
| **投影式**（projection） | 通过光学透镜系统成像，远场衍射（Fraunhofer） | **深亚微米到纳米** | 主流方式 |

**接触/接近式的分辨率**（Fresnel 衍射）：

$$
W_{min} \approx \sqrt{\lambda g}
$$

$\lambda = 365\ \text{nm}$（i 线），$g = 10\ \mu\text{m}$ 时，$W_{min} \approx 2\ \mu\text{m}$。

**投影式的发展**：
- **扫描投影式**（scanning projection）：1:1 曝光，$CD > 1\ \mu\text{m}$
- **步进式**（stepper / DSW, Direct Step on Wafer）：$10:1$ 或 $5:1$ 缩小
- **步进扫描式**（step-and-scan）：当前主流

### 3.2. 投影式光刻的基本参数

| 参数 | 符号 | 含义 |
|:----|:---:|:-----|
| 分辨率 | $R$ | 可分辨的最小线条宽度 |
| 焦深 | DOF | 保持清晰成像的纵向范围 |
| 视场 | — | 单次曝光的区域大小 |
| 调制传递函数 | MTF | 成像系统的对比度传递特性 |
| 套刻精度 | — | 各层图形之间的对准精度 |
| 产率 | — | 每小时处理的硅片数 |

---

## 4. 分辨率与焦深

### 4.1. 瑞利判据

**瑞利判据**（Rayleigh criterion）：当一个点物的爱里斑（Airy disk）中心与另一个点物的爱里斑边缘（第一级衍射极小）重合时，恰可分辨。

从爱里斑的角半径公式出发：

$$
R = k_1 \frac{\lambda}{NA}
$$

其中：
- $\lambda$：光源波长
- $NA = n \sin\alpha$：数值孔径（numerical aperture），$n$ 为折射率，$\alpha$ 为物方半孔径角
- $k_1$：工艺因子（process factor），理论下限 $0.25$

### 4.2. 焦深

焦深（depth of focus, DOF）定义为保持足够成像质量的最大纵向范围：

$$
DOF = \pm k_2 \frac{\lambda}{(NA)^2}
$$

**关键矛盾**：增大 $NA$ 提高分辨率，但使焦深以平方关系急剧下降——必须在分辨率和焦深之间权衡。

### 4.3. 提高分辨率的三种途径

1. **缩短波长 $\lambda$** → 光源从 g 线 → i 线 → KrF → ArF → F₂ → EUV
2. **增大数值孔径 $NA$** → 透镜设计和浸没式光刻
3. **降低工艺因子 $k_1$** → 分辨率增强技术（RET）

#### 光源波长的发展

| 光源类型 | 波长（nm） | 技术代 | 技术节点 |
|:--------|:---------:|:------|:--------|
| 汞灯 - g 线 | 436 | g-line | $> 0.5\ \mu\text{m}$ |
| 汞灯 - i 线 | 365 | i-line | $0.5/0.35\ \mu\text{m}$ |
| KrF 准分子激光 | 248 | DUV | $0.25/0.13\ \mu\text{m}$ |
| ArF 准分子激光 | 193 | 193 nm DUV | $90/65/45/32\ \text{nm}$ |
| F₂ 激光 | 157 | VUV | 需 CaF₂ 透镜 |
| 激光激发 Xe 等离子体 | **13.5** | **EUV** | 反射式光学系统 |

#### 数值孔径 $NA$ 的提高

| 光源 | 典型 NA |
|:----|:-------:|
| g 线（436 nm） | 0.15~0.45 |
| i 线（365 nm） | 0.35~0.60 |
| KrF（248 nm） | 0.35~0.82 |
| ArF（193 nm） | 0.60~0.93 |
| ArF 浸没（用水） | $\boldsymbol{> 1.36}$ |

**浸没式光刻**（immersion lithography）：在镜头与硅片之间填充高折射率液体（水，$n=1.44$），使 $NA = n\sin\alpha$ 显著提高。技术节点可达 45/32/22 nm。

#### $k_1$ 因子的演变

| 光源 | 典型 $k_1$ |
|:----|:---------:|
| g 线（436 nm） | 0.8 |
| i 线（365 nm） | 0.6 |
| KrF（248 nm） | 0.3~0.4（需 RET） |
| ArF（193 nm） | 0.3~0.4（需 RET） |

**当前技术水平**：$\lambda = 193\ \text{nm}$，$k_1 = 0.3$，$NA = 0.93$ → $R \approx 60\ \text{nm}$；浸没式 $NA = 1.36$ → $R \approx 40\ \text{nm}$。

---

## 5. 调制传递函数（MTF）

**调制传递函数**（MTF, Modulation Transfer Function）描述光学系统传递空间频率图像信息的能力。

$$
MTF = \frac{I_{max} - I_{min}}{I_{max} + I_{min}}
$$

其中 $I_{max}$ 和 $I_{min}$ 分别为像面上亮条纹和暗条纹的光强。

**部分相干度 $S$**（degree of partial coherence）：

$$
S = \frac{\text{光源直径}}{\text{聚光镜直径}} = \frac{NA_{\text{聚光}}}{NA_{\text{投影}}}
$$

$S$ 增加（更不相干），MTF 改善，但降低成像对比度。典型 $S = 0.5\sim 0.7$。

**空间频率** $\nu = 1/(2W)$，$W$ 为等宽光栅的线条宽度，$2W$ 为节距（pitch）。归一化截止频率 $\nu_0 = 1/R = NA/(0.61\lambda)$。

**例**：光刻胶可分辨 $MTF = 0.4$，$NA = 0.35$，$\lambda = 436\ \text{nm}$（g 线），$S = 0.5$。查图得 $\nu/\nu_0 = 0.52$，$\nu_0 = NA/(0.61\lambda) = 1.32\ /\mu\text{m}$，最小线条宽度 $W = 0.73\ \mu\text{m}$。用 i 线（365 nm）可缩小至 $0.61\ \mu\text{m}$。

---

## 6. 光刻胶

### 6.1. 光刻胶的作用与要求

光刻胶（resist/photoresist）对入射光子产生化学变化，保持潜像至显影，实现图形转移（空间图像 → 潜像）。

**灵敏度**（sensitivity）：单位面积曝光所需的光能量，$\text{mJ/cm}^2$。

### 6.2. 正胶与负胶

| 特性 | 正胶（positive resist） | 负胶（negative resist） |
|:----|:----------------------|:----------------------|
| 曝光区域 | 变为可溶（显影时去除） | 变为不溶（显影时保留） |
| 分辨率 | **高**（IC 主导） | 低（线条变粗） |
| 粘附性 | 一般 | **好** |
| 抗刻蚀能力 | 一般 | **强** |
| 曝光时间 | 较长 | **短** |
| 价格 | 高 | **约正胶的 1/3** |

### 6.3. g 线/i 线光刻胶的组成（DQN 体系）

**a) 树脂（基底）**：酚醛树脂（novolac），本身溶于显影液（溶解速率 15 nm/s）。

**b) 光敏材料（PAC, Photo-Active Compound）**：**二氮醌**（diazonaphthoquinone, DQ）。未曝光时 DQ 不溶于显影液（溶解速率 $1\sim 2\ \text{nm/s}$）；光照后 DQ 发生 Wolff 重排，生成可溶于显影液的烃基酸（碱性显影液如 TMAH，四甲基氢氧化铵），溶解速率 $100\sim 200\ \text{nm/s}$。

**c) 溶剂**：醋酸丁脂、二甲苯、乙酸溶纤剂的混合物，用于调节粘度。

### 6.4. 负胶的组成

**树脂**：环化合成橡胶（cyclized synthetic rubber），对光照不敏感。
**PAC**：双芳化基（bis-arylazide），光照后产生**交联**（cross-linking）的三维分子网络，在显影液中不溶。

### 6.5. DUV 深紫外光刻胶——化学增强胶

**传统 DQN 胶在 DUV 的问题**：
1. 对 $< 365\ \text{nm}$ 波长强烈吸收
2. 汞灯在 DUV 波段输出光强不足
3. 量子效率低（最大为 1，一般 0.3）

**化学增强光刻胶**（CAR, Chemically Amplified Resist）：

**原理**：光敏材料为 **PAG**（photo-acid generator，光致产酸剂）。入射光子与 PAG 反应产生酸分子，在后续的**曝光后烘烤**（PEB, Post-Exposure Bake）中，酸起**催化剂**作用，使曝光区域光刻胶改性。**总量子效率 $\gg 1$**——因此灵敏度大大提高。

| 光刻胶类型 | 灵敏度（$\text{mJ/cm}^2$） | 对比度 $\gamma$ |
|:----------|:------------------------:|:--------------:|
| g 线/i 线胶 | $\sim 100$ | 2~3 |
| **DUV 胶（CAR）** | **20~40** | **5~10** |

**对比度**（contrast）：

$$
\gamma = \frac{1}{\lg(D_f / D_0)}
$$

$D_f$ 为灵敏度（完全曝光所需能量），$D_0$ 为入射能量阈值。DUV 胶的对比度远高于 i 线胶——因为一旦反应开始，酸催化使反应进行到底，从未曝光到完全曝光的转变极为陡峭。

**临界调制传递函数**（CMTF, Critical MTF）：光刻胶分辨图形所需的最小 MTF。g 线/i 线胶 $CMTF \approx 0.4$，DUV 胶 $CMTF \approx 0.1\sim 0.2$——CMTF 越小，胶的性能越好。

$$
CMTF = \frac{\gamma - 1}{\gamma + 1} \cdot \frac{D_0}{D_f}
$$

### 6.6. 光刻胶的问题与对策

| 问题 | 现象 | 对策 |
|:----|:----|:-----|
| 表面起伏 | 曝光不足或过曝，线条宽度变化 | 平坦化（CMP） |
| 下层反射 | 驻波（standing wave），散射降低分辨率 | **ARC**（抗反射层）；PEB 缓解驻波 |
| 环境敏感（DUV） | 酸浓度受环境影响 | 严格控温，PEB $\pm 0.1^\circ\text{C}$ |

---

## 7. 分辨率增强技术（RET）

### 7.1. 光学邻近修正（OPC, Optical Proximity Correction）

衍射导致光刻图形变形（圆角、线端缩短、线宽变化）。在掩模版上进行**图形预补偿**，使最终硅片图形更接近设计图形。

- **基于规则的 OPC**（rule-based）：根据经验规则添加辅助图形
- **基于模型的 OPC**（model-based）：通过光学和工艺模型仿真计算修正量

### 7.2. 相移掩模（PSM, Phase Shift Mask）

通过在相邻透光区引入 $180^\circ$ 的相位差，使衍射光在暗区干涉相消，显著提高图像对比度和分辨率。

- **交替式 PSM**（Alternating PSM）：交替透光区附加/不附加相移层
- **衰减式 PSM**（Attenuated PSM）：半透光区同时衰减光强和反转相位

**相移层厚度**：$d = \lambda / [2(n-1)]$，使光程差产生半波长反转。

### 7.3. 离轴照明（OAI, Off-Axis Illumination）

通过改变照明光的入射角度，使投影物镜包含更多**高频衍射光**，从而提高成像分辨率和 MTF，同时增加焦深。

**实现方式**：环形照明、四极照明、两极照明。

**分辨率公式修正**：

$$
R = k_1 \frac{\lambda}{NA(1+S)}
$$

适当条件下分辨率可提高约一倍。

### 7.4. RET 的 $k_1$ 降低效果

OPC + PSM + OAI 的综合应用使 $k_1$ 可低至 $\boldsymbol{0.25}$，接近理论极限。

---

## 8. 光刻工艺步骤

### 8.1. 完整流程图

```
硅片清洗 → 增粘处理(HMDS) → 涂胶 → 前烘 → 
对准/曝光 → 曝光后烘烤(PEB) → 显影 → 坚膜 → 
图形转移(刻蚀/剥离) → 去胶
```

### 8.2. 各步骤详述

**1. 增粘处理**：高温烘焙 + 六甲基二硅胺烷（HMDS, hexamethyl disilazane）处理，改善光刻胶与硅片的粘附性。

**2. 涂胶**（spin-coating）：$3000\sim 6000\ \text{rpm}$，$0.5\sim 1\ \mu\text{m}$ 厚度。

**3. 前烘**（soft bake）：$1\sim 30\ \text{min}$，$90\sim 100^\circ\text{C}$——去除溶剂、改善粘附、增加抗蚀性。

**4. 对准与曝光**：每个视场需进行三阶对准——RA（reticle alignment）→ GA（global alignment）→ FA（fine alignment）。曝光强度约 $150\ \text{mJ/cm}^2$。

**5. 曝光后烘烤**（PEB）：$10\ \text{min}$，$100^\circ\text{C}$。对 DUV 胶尤其关键——激活酸的催化反应。

**6. 显影**（development）：$30\sim 60\ \text{s}$，浸泡式或喷雾式。

**7. 坚膜**（hard bake）：$10\sim 30\ \text{min}$，$100\sim 140^\circ\text{C}$——去除残余溶剂和显影液，改善粘附和抗蚀能力。

**8. 显影检查**：检查缺陷、玷污、关键尺寸（CD）、套刻精度。

**9. 图形转移**：刻蚀（etching）或剥离（lift-off）。

**10. 去胶**：溶剂法（Piranha / 丙酮）、氧化法（$450^\circ\text{C}$，$\text{O}_2 \rightarrow \text{CO}_2 \uparrow + \text{H}_2\text{O} \uparrow$）、等离子去胶（oxygen plasma ashing）。

---

## 9. 下一代光刻技术（NGL）

### 9.1. 浸没式光刻

在镜头与硅片间填充高折射率液体（水 $n=1.44$，或全氟聚烷基醚油），将 $NA$ 提升至 $>1.36$，使 193 nm 光刻覆盖至 22 nm 节点。

### 9.2. EUV（极紫外光刻）

使用 13.5 nm 的极紫外光，由激光激发 Xe 或 Sn 等离子体产生。由于所有材料对 13.5 nm 光强烈吸收，EUV 必须使用**反射式**光学系统（多层 Mo/Si 反射镜）。

**现状**：EUV 已进入量产（7 nm / 5 nm / 3 nm），**High-NA EUV**（$NA > 0.55$）正在开发中，目标半节距 8 nm。

### 9.3. 电子束光刻（E-Beam Lithography）

电子束（束斑直径 $\sim 100\ \text{Å}$）直写，无需掩模版，焦深大，分辨率极高。**问题**：速度慢（串行写入）；电子散射导致线条展宽（邻近效应）。

**SCALPEL**（限定散射角投影电子束光刻）：通过投影方式实现并行电子束曝光。

### 9.4. 其他 NGL 技术

| 技术 | 特点 |
|:----|:-----|
| **纳米压印**（nanoimprint） | 物理压印模板，分辨率高但缺陷控制难 |
| **侧墙转移**（spacer transfer） | 利用侧墙作为硬掩模实现亚光刻分辨率 |
| **X 射线光刻**（XRL） | 波长极短，穿透力强，但掩模版制作困难 |
| **离子束光刻**（IBL） | 无邻近效应，但速度慢 |
| **多束电子束**（multi-beam） | 并行电子束提高产出率 |

### 9.5. 新技术赋能 Chiplet 与 GAA

- **GAA**（全环绕栅极）：2nm/3nm 制程的核心架构，纳米片厚度 $< 10\ \text{nm}$，依赖 EUV 单次曝光或多重图形化
- **High-NA EUV**：分辨率提升至 8 nm 半节距，支持 Chiplet 高密度互连
- **混合键合**（Hybrid Bonding）与光刻协同，实现 $\mu\text{m}$ 级芯片间距

---

## 本讲核心要点

1. **光刻是 IC 制造的核心工艺**——约 35% 的成本来自光刻，分辨率直接决定技术节点。
2. **瑞利判据** $R = k_1 \lambda / NA$ 和 **焦深** $DOF = \pm k_2 \lambda / (NA)^2$——提高分辨率需缩短 $\lambda$、增大 $NA$、降低 $k_1$，但增大 $NA$ 使 DOF 平方下降。
3. **光源演进**：g 线（436）→ i 线（365）→ KrF（248）→ ArF（193）→ **EUV（13.5 nm）**——每代波长缩短使分辨率大幅提升。
4. **浸没式光刻**通过在镜头与硅片间填充水（$n=1.44$）将 NA 提高至 $>1.36$，使 193 nm 光刻延伸至 22 nm。
5. **光刻胶分类**：正胶（IC 主导，分辨率高）和负胶（粘附好，价格低）。DUV 胶采用**化学增强**（PAG + 酸催化），灵敏度 $20\sim 40\ \text{mJ/cm}^2$，对比度 $\gamma = 5\sim 10$。
6. **分辨率增强技术（RET）**：OPC（预补偿衍射变形）、PSM（相位反转提高对比度）、OAI（离轴照明增加高频分量）——三者联合使 $k_1$ 降至 $\sim 0.25$。
7. **光刻九步流程**：增粘处理 → 涂胶 → 前烘 → 对准/曝光 → PEB → 显影 → 坚膜 → 检查 → 图形转移/去胶。
8. **EUV 光刻**使用 13.5 nm 反射式光学系统，已实现 7 nm/5 nm/3 nm 量产，High-NA EUV 目标 8 nm 半节距。
9. **MTF** 和 **CMTF** 连接了光学系统和光刻胶的性能——$CMTF$ 越小，光刻胶性能越好，DUV 胶的 $CMTF \approx 0.1\sim 0.2$。
10. **下一代光刻**：EUV 延续摩尔定律，纳米压印和电子束直写覆盖特殊需求，GAA 和 Chiplet 对光刻精度提出了更高要求。

File: 靠这些吃饭的/raw/微电子制造工程/07-掺杂：扩散与离子注入.md
# 07-掺杂：扩散与离子注入

## 知识地图

```
第06章（刻蚀）→ 在薄膜上开出窗口
    ↓
【掺杂扩散与离子注入】—— 在硅中引入可控的杂质，形成p型/n型区域
    ↓
扩散（费克定律/erfc&高斯分布）→ 离子注入（射程/损伤/退火）→ 掺杂参数与测量
    ↓
后续：薄膜沉积、金属化、CMOS工艺流程
```

**本讲回答的核心问题**：如何将精确数量和分布的杂质（B、P、As）引入硅的特定区域？扩散和离子注入两种方法各有什么特点和适用场景？

---

## 1. 掺杂概述

**掺杂**（doping）是将一定数量和种类的杂质掺入硅中，获得精确的杂质分布形状（doping profile）。掺杂应用：

| 器件 | 掺杂区域 |
|:----|:---------|
| **MOSFET** | 阱（well）、栅（gate poly）、源/漏（source/drain）、沟道调节（channel/VT implant） |
| **BJT** | 基极（base）、发射极（emitter）、集电极（collector） |

### 1.1. 掺杂的两类方法

| 对比项 | 气/固相扩散 | 离子注入 |
|:------|:----------|:--------|
| 原理 | 高温下杂质原子从气相向硅中扩散 | 杂质离子被加速到高能后射入硅中 |
| 损伤 | **无损伤** | 产生晶格损伤 |
| 产率 | **高** | 中 |
| 剂量控制 | 低剂量预淀积困难 | **精确**（$10^{11}\sim 10^{16}\ \text{cm}^{-2}$） |
| 深度控制 | 需长时间驱入退火 | **精确** |
| 浅结能力 | 受固溶度限制 | **可形成高浓度浅结** |
| 掩蔽方式 | SiO₂/Si₃N₄ | 光刻胶即可 |
| 缺点 | 低剂量控制困难 | 损伤导致结漏电；沟道效应 |

### 1.2. 三步掺杂法

```
预淀积（控制剂量）→ 推进退火（控制深度和分布）→ 激活退火
```

- **预淀积**（predeposition）：可在气/固相扩散炉或离子注入机中完成，控制掺入的杂质总量
- **推进/驱入**（drive-in）：高温下将杂质推进到所需深度，同时控制表面浓度
- **激活退火**（activation anneal）：高温下修复注入损伤并将杂质移到替位位置

---

## 2. 扩散原理

### 2.1. 扩散的微观机制

**间隙扩散**（interstitial diffusion）：杂质原子在晶格间隙之间跳跃。适用于 O、Au、Fe、Cu、Ni 等**快扩散杂质**。势垒高度 $E_i \approx 0.6\sim 1.2\ \text{eV}$。

**替位扩散**（substitutional diffusion）：杂质原子占据晶格格点位置，需借助**空位**（vacancy）移动。适用于 B、P、As、Sb 等**慢扩散杂质**。势垒高度 $E_s \approx 3\sim 4\ \text{eV}$。

B 和 P 的实际扩散包含了硅自间隙原子的作用——称为**填隙式扩散**（interstitialcy diffusion）。

**本征扩散系数**：

$$
D = D_0 \exp\left(-\frac{E_a}{kT}\right)
$$

$E_a$ 为本征扩散激活能——间隙扩散 $E_a$ 小，替位扩散 $E_a$ 大。$D_0$ 取决于晶格几何尺寸和振动频率 $\nu_0$。

**常见掺杂元素的本征扩散参数**（Si 中）：

| 元素 | $D_0$（$\text{cm}^2/\text{s}$） | $E_a$（$\text{eV}$） | 特点 |
|:---:|:-----------------------------:|:------------------:|:----|
| **B** | 1.0 | 3.46 | 常用 p 型掺杂 |
| **P** | 4.70 | 3.68 | 常用 n 型掺杂 |
| **As** | 9.17 | 3.99 | 小 D、大固溶度——浅结优势 |
| **Sb** | 4.58 | 3.88 | — |
| **In** | 1.2 | 3.50 | — |

### 2.2. 扩散的宏观机制——费克定律

扩散的原始驱动力是**体系能量最小化**。

**费克第一定律**（Fick's first law）：

$$
J(x,t) = -D \frac{\partial C(x,t)}{\partial x}
$$

$J$ 为扩散流密度，$C$ 为杂质浓度，$D$ 为扩散系数。负号表示扩散由高浓度向低浓度进行。

**费克第二定律**（Fick's second law，$D$ 为常数时）：

$$
\frac{\partial C}{\partial t} = D \frac{\partial^2 C}{\partial x^2}
$$

### 2.3. 费克第二定律的解

扩散方程在给定边界条件下的解是分析掺杂分布的基础。根据扩散源的供应方式不同，分为两种典型情况。

#### 恒定表面源扩散——erfc 分布

**物理图像**：想象硅片暴露在含有无限量杂质源的气氛中（如气相掺杂源或固态源片），杂质的浓度在硅片表面始终保持为该温度下的**固溶度** $C_s$。这种情形相当于表面有一个"无限大"的杂质供应源，不会枯竭。

**适用工艺**：气相预淀积扩散（predeposition）。表面杂质浓度恒定为 $C_s$。

**边界条件**：
$$
C(0,t) = C_s,\quad C(\infty,t) = 0,\quad C(x,0) = 0\ (x \neq 0)
$$

**解——erfc 分布**：

$$
\boxed{C(x,t) = C_s \cdot \text{erfc}\left(\frac{x}{2\sqrt{Dt}}\right)}
$$

其中 $\text{erfc}$ 为**余误差函数**（complementary error function），$\sqrt{Dt}$ 为**特征扩散长度**（characteristic diffusion length）。

**余误差函数的性质**：

$$
\text{erfc}(u) = 1 - \text{erf}(u) = \frac{2}{\sqrt{\pi}} \int_u^\infty e^{-z^2} dz
$$

| $u$ 取值 | $\text{erfc}(u)$ 近似 | 含义 |
|:-------:|:---------------------:|:----|
| $u = 0$ | 1 | 表面处 |
| $u \ll 1$ | $\text{erfc}(u) \approx 1 - \frac{2u}{\sqrt{\pi}}$ | 靠近表面线性下降 |
| $u \gg 1$ | $\text{erfc}(u) \approx \frac{e^{-u^2}}{u\sqrt{\pi}}$ | 尾部指数衰减 |

**erfc 分布随时间的演化**（以 $t_1 < t_2 < t_3$ 三个时刻）：

> 扩散时间 $t$ 增大时，$\sqrt{Dt}$ 增大，$x/(2\sqrt{Dt})$ 减小的速度变慢，因此相同 $x$ 处的浓度更高——杂质向更深的地方推进。同时，曲线下的面积（杂质总量）也在增加，因为表面源不断供应新杂质。

**关键公式**：

- **掺杂总量**（单位面积）：$Q(t) = \int_0^\infty C(x,t) dx = \frac{2}{\sqrt{\pi}} C_s \sqrt{Dt}$
  
  掺杂总量与 $\sqrt{Dt}$ 成正比——时间越长，掺入的杂质越多。

- **结深**（$C(x_j) = C_B$ 处的深度）：
  $$
  x_j = 2\sqrt{Dt} \cdot \text{erfc}^{-1}\left(\frac{C_B}{C_s}\right)
  $$

  由于 $C_s$ 在给定温度下基本恒定，$C_B/C_s$ 为常数，因此 $x_j \propto \sqrt{Dt}$——结深随时间以抛物线关系增长。

- **浓度梯度**在 pn 结处：
  $$
  \left.\frac{\partial C}{\partial x}\right|_{x=x_j} = -\frac{C_s}{\sqrt{\pi Dt}} \exp\left(-\frac{x_j^2}{4Dt}\right)
  $$

  梯度受 $C_s$、$t$ 和 $T$ 的影响。增加 $C_s$（如使用 As）可增大结处梯度。

#### 有限表面源扩散——高斯分布

**物理图像**：想象硅片表面已经有一层有限的杂质总量 $Q_T$（通过预淀积或离子注入获得），在后续的高温推进中，没有新的杂质源补充——杂质总量守恒。这就像一个扁平的"墨水滴"在硅表面，高温下向体内扩散，浓度峰值逐渐降低。

**适用工艺**：推进退火（drive-in），或离子注入后激活退火。

**边界条件**：
$$
\int_0^\infty C(x,t) dx = Q_T,\quad C(\infty,t) = 0
$$

初始条件可用 $\delta$ 函数近似。

**解——高斯分布（Gaussian distribution）**：

$$
\boxed{C(x,t) = \frac{Q_T}{\sqrt{\pi Dt}} \exp\left(-\frac{x^2}{4Dt}\right)}
$$

**高斯分布随时间的演化**（以 $t_1 < t_2 < t_3$ 三个时刻）：

> 随着时间增长，杂质不断向深处扩散——相同 $x$ 处的浓度下降；表面浓度 $C_s$ 按 $1/\sqrt{t}$ 规律降低；曲线下的面积（杂质总量）保持不变——$Q_T$ 为常数。扩散越长，浓度分布越"平缓"。

**关键公式**：

- **表面浓度**：
  $$
  C_s(t) = C(0,t) = \frac{Q_T}{\sqrt{\pi Dt}} \propto \frac{1}{\sqrt{t}}
  $$
  
  表面浓度随时间**下降**——这是有限源扩散的本质特征。

- **结深**：
  $$
  x_j = 2\sqrt{Dt \cdot \ln\left(\frac{C_s}{C_B}\right)}
  $$

  注意这里 $C_s$ 本身也随时间变化——实际计算中需代入 $C_s(t)$。

- **浓度梯度**（任意位置）：
  $$
  \frac{\partial C}{\partial x} = -\frac{x}{2Dt} \cdot C(x,t)
  $$
  
  在 pn 结处：
  $$
  \left.\frac{\partial C}{\partial x}\right|_{x=x_j} = -\frac{2C_B}{x_j} \cdot \ln\left(\frac{C_s}{C_B}\right)
  $$
  
  结深越大，结处浓度梯度越小。

#### 两种分布的详细对比

| 对比维度               | erfc 分布（恒定表面源）                   | 高斯分布（有限源）                                |
| :----------------- | :------------------------------- | :--------------------------------------- |
| **物理模型**           | 表面有无限杂质源                         | 表面有有限杂质总量                                |
| **表面浓度 $C_s$**     | **恒定**（=固溶度）                     | **随时间下降**（$\propto 1/\sqrt{t}$）          |
| **杂质总量 $Q$**       | $\propto \sqrt{t}$，**增加**        | **恒定**                                   |
| **结深 $x_j$**       | $\propto \sqrt{Dt}$              | $\propto \sqrt{Dt \ln(\frac{C_s}{C_B})}$ |
| **浓度分布形状**         | 表面陡峭，尾部较长                        | 中心峰值，两侧对称衰减                              |
| **相同 $Dt$ 下的穿透深度** | 更深（表面保持高浓度驱动）                    | 较浅（表面浓度在下降）                              |
| **在结处的浓度梯度**       | $\propto \frac{C_s}{\sqrt{Dt}}$  | $\propto (2C_B/x_j)\ln(C_s/C_B)$         |
| **典型应用**           | 预淀积扩散（气相/固相源）                    | 推进退火、注入后退火                               |
| **实际工艺示例**         | $950^\circ\text{C}$ BBr$_3$ 源预淀积 | $1100^\circ\text{C}$ 阱推进                 |
| **图形特征**           | ![erfc分布示意]                      | ![高斯分布示意]                                |

**判断准则**：在实际工艺中如何选择使用哪种分布？
- 当**表面浓度等于固溶度**时→erfc 分布（预淀积阶段）
- 当**表面浓度明显低于固溶度**时→高斯分布（已经历长时间推进）
- 一般情况下：$C_s \approx$ 固溶度 → erfc；$C_s \ll$ 固溶度 → 高斯

### 2.4. 两步扩散工艺

实际的扩散过程常分为两步：

**第一步——预淀积**（predeposition）：恒定表面源扩散（erfc），控制掺入的杂质总量 $Q = \frac{2}{\sqrt{\pi}} C_s \sqrt{D_1 t_1}$

**第二步——推进退火**（drive-in）：有限源扩散（高斯），控制结深和表面浓度

当 $D_2 t_2 \gg D_1 t_1$ 时，最终分布可近似为高斯分布：

$$
C(x) \approx \frac{Q}{\sqrt{\pi D_2 t_2}} \exp\left(-\frac{x^2}{4D_2 t_2}\right)
$$

**热预算**（thermal budget）：$(Dt)_{eff} = D_1 t_1 + D_2 t_2 + \cdots$。由于 $D$ 随温度指数增长，热预算主要由**最高温度下的扩散步骤**决定。

### 2.5. 二维/三维扩散效应

在 MOSFET 短沟道中，源漏的二维扩散会导致：
- **电荷分享效应**（CSE, Charge Sharing Effect）：源漏耗尽区分享栅下电荷
- **漏致势垒降低**（DIBL, Drain Induced Barrier Lowering）：高 $V_{DS}$ 降低源端势垒，导致 $V_T$ 下降
- 现代 CMOS 采用**浅结 + 高掺杂**同时抑制短沟道效应

---

## 3. 掺杂参数

### 3.1. 结深 $x_j$

当 $C(x_j) = C_B$（衬底掺杂浓度）时，该位置为 **pn 结结深**。

器件等比例缩小 $k$ 倍时，结深需同时缩小 $k$ 倍（等电场要求）。但结过浅会增大源漏串联电阻——**浅结 + 高掺杂**是兼顾两者的策略。

### 3.2. 薄层电阻 $R_S$（Sheet Resistance）

$$
R_S = \frac{\rho}{x_j} = \frac{1}{q \bar{\mu} \bar{n} x_j}
$$

其中 $\rho$ 为电阻率，$x_j$ 为结深，$q$ 为电子电荷，$\bar{\mu}$ 为平均迁移率，$\bar{n}$ 为平均载流子浓度。

**方块电阻**：表面为正方形的半导体薄层在电流方向呈现的电阻，单位为 $\Omega/\square$（欧姆每方）。**与正方形边长无关**。

**关键关系**：

$$
R_S = \frac{1}{q \mu Q}
$$

其中 $Q$ 为单位面积的杂质总量。因此**薄层电阻的大小直接反映了扩散入硅内部的净杂质总量**——$R_S$ 越小，掺杂越重。

### 3.3. 杂质固溶度（Solid Solubility）

在平衡条件下，杂质能溶解在硅中而不发生反应形成分凝相的最大浓度。超过电固溶度的杂质可能形成电中性的聚合物，对自由载流子无贡献。

---

## 4. 离子注入

### 4.1. 基本原理

离子注入（ion implantation）是将杂质元素的原子**电离**成离子，在电场中加速到高能（keV ~ MeV），然后射入硅片表面。

**关键参数**：
- **注入能量**（energy）：决定注入深度（射程）
- **注入剂量**（dose）：$10^{11}\sim 10^{16}\ \text{cm}^{-2}$
- **注入角度**（tilt angle）：通常 $7^\circ$ 以**避免沟道效应**

### 4.2. 射程与分布

离子在硅中的能量损失机制：
1. **核阻止**（nuclear stopping）：与原子核碰撞——占主导时分布分散
2. **电子阻止**（electronic stopping）：与电子碰撞——占主导时分布集中

注入离子的浓度分布近似为**高斯分布**：

$$
N(x) = \frac{\text{Dose}}{\sqrt{2\pi} \Delta R_p} \exp\left[-\frac{(x - R_p)^2}{2\Delta R_p^2}\right]
$$

其中 $R_p$ 为**投影射程**（projected range），$\Delta R_p$ 为**射程离散**（straggle）。

### 4.3. 离子注入的损伤

高能离子轰击硅晶格会产生**晶格损伤**（lattice damage）：
- 轻离子（B）产生**点缺陷**为主
- 重离子（As、Sb）产生**非晶层**（amorphous layer）
- 损伤会导致：载流子迁移率下降、结漏电增加

### 4.4. 退火

**退火**（annealing）的作用：
1. **修复晶格损伤**——使注入层再结晶
2. **电激活杂质**——将间隙位的杂质原子移到替位位置（替位原子才具有电活性）

| 退火方式 | 温度 | 时间 | 特点 |
|:--------|:----|:----|:-----|
| **高温炉管退火** | $900\sim 1000^\circ\text{C}$ | 30~60 min | 传统方法，热预算大 |
| **快速热退火**（RTA, Rapid Thermal Anneal） | $1000\sim 1100^\circ\text{C}$ | 几秒到几十秒 | **热预算小**，浅结控制好 |
| **激光退火** | 表面熔化 | 纳秒级 | 超浅结，激活率高 |

**快速热退火**（RTA）是深亚微米 CMOS 工艺中激活退火的主流方法——在极短时间内达到高温，完成激活和损伤修复，同时最小化杂质扩散。

### 4.5. 沟道效应

当离子注入方向与硅晶体的主要晶向（如 $\langle 100 \rangle$、$\langle 110 \rangle$）对齐时，离子会沿晶格通道穿行长距离——产生**沟道效应**（channeling effect），导致注入深度异常增大。

**抑制方法**：
- 将硅片倾斜 $7^\circ$ 注入
- 在硅片表面生长一层薄的**牺牲氧化层**（screen oxide）
- 预非晶化注入（pre-amorphization implant, PAI）

---

## 5. Irvin 曲线与工艺设计

**Irvin 曲线**给出了在给定衬底掺杂浓度 $C_B$ 下，$R_S x_j$ 与 $C_s/C_B$ 的关系。用于**工艺参数设计**：

**示例**——CMOS p 阱设计：
- 要求：$R_S = 900\ \Omega/\square$，$x_j = 3\ \mu\text{m}$，$C_B = 10^{15}\ \text{cm}^{-3}$
- 由 Irvin 曲线查得 $C_s \approx 4 \times 10^{17}\ \text{cm}^{-3}$（$\ll$ B 的固溶度 $10^{20}$），符合高斯分布假设
- 计算热预算：$Dt \approx 3.7\times 10^{-9}\ \text{cm}^2$
- 推进退火（$1100^\circ\text{C}$，$D=1.5\times 10^{-13}\ \text{cm}^2/\text{s}$）：$t \approx 6.8\ \text{hours}$
- 离子注入剂量：$Q \approx 3.4\times 10^{13}\ \text{cm}^{-2}$
- 若用 $950^\circ\text{C}$ 热扩散预淀积，时间仅需 $5.5\ \text{s}$——工艺不可控，应用离子注入

---

## 本讲核心要点

1. **掺杂方法两类**：扩散（高温气固相，高产出率，受固溶度限制）和离子注入（室温精确控制，浅结能力强，有晶格损伤）。
2. **费克第二定律的两个标准解**：恒定表面源 → **erfc 分布**（预淀积），有限源 → **高斯分布**（推进退火/注入后退火）。
3. **特征扩散长度** $\sqrt{Dt}$ 决定了扩散的纵深——温度通过 $D = D_0 e^{-E_a/kT}$ 指数影响扩散。
4. **薄层电阻 $R_S$** 反映掺杂总量——$R_S = 1/(q\mu Q)$，$R_S$ 越小掺杂越重。
5. **两步扩散法**：预淀积控制剂量（erfc）+ 推进退火控制结深（高斯）——当 $D_2t_2 \gg D_1t_1$ 时最终呈高斯分布。
6. **热预算** $(Dt)_{eff}$ 由最高温度步骤主导——扩散系数随温度指数变化。
7. **离子注入射程** $R_p$ 由能量决定，**剂量**由束流和注入时间控制——分布近似高斯，且退火后保持高斯分布。
8. **离子注入损伤**由核阻止引起——轻离子产生点缺陷，重离子产生非晶层；需通过**退火**修复损伤并激活杂质。
9. **快速热退火（RTA）** 是深亚微米工艺主流——在极短时间内完成激活，最小化热预算，控制浅结。
10. **抑制沟道效应**的三方法：$7^\circ$ 倾斜注入、牺牲氧化层、预非晶化注入（PAI）。

File: 靠这些吃饭的/raw/微电子制造工程/09-隔离技术.md
# 09-隔离技术

```知识地图
双极IC → PN结隔离（标准/对通/CDI）→ 介质-PN结混合隔离（LOCOS/多孔硅/多晶硅/V型槽）
    ↓
双极IC → 介质隔离（SiO₂-多晶硅/正沟槽）
    ↓
MOS IC → 自然隔离 + 寄生MOSFET问题 → LOCOS/全槽/半槽氧化
    ↓
SOI → SIMOX注氧隔离 → 硅片粘合 → 抗辐射应用
```

**本讲回答的核心问题**：集成电路中为什么需要隔离技术？双极IC和MOS IC的隔离方式有何不同？SOI技术如何从根本上解决隔离问题？

## 1. 隔离技术概述

集成电路中的各种元器件制作在同一块半导体衬底上。为了防止这些元器件之间通过衬底发生短路，必须使其在电学上**可靠隔离**。隔离技术是集成电路的重要技术之一。

### 1.1. 隔离技术的五个基本要求

一种实用有效的隔离技术应满足以下五个要求：

| 要求 | 说明 |
|:----:|:------|
| **(a) 可靠隔离** | 电学上真正隔离，确保各器件独立工作 |
| **(b) 工艺兼容性** | 隔离工艺必须与现有的标准平面工艺兼容 |
| **(c) 表面平坦化** | 隔离结构的表面应尽量平坦，有利于后续金属化布线 |
| **(d) 占面积小** | 占用尽可能少的芯片面积，满足集成度不断提高的要求 |
| **(e) 不产生不良影响** | 对整个IC的性能不应产生不良影响 |

### 1.2. 隔离技术的分类

| 分类 | 隔离方式 | 典型工艺 | 适用电路 |
|:----:|:--------:|:---------|:---------|
| **PN结隔离** | 反偏PN结 | 标准PN结隔离、对通隔离、CDI | 双极IC |
| **介质-PN结混合隔离** | 底部PN结+侧壁介质 | LOCOS、等平面氧化隔离 | 双极高速IC |
| **介质隔离** | 全介质包围 | SiO₂-多晶硅、正沟槽隔离 | 双极IC |
| **自然隔离** | 导电类型相反 | CMOS中P阱/N阱 | MOS IC |
| **场区隔离** | 厚氧+沟道终止 | LOCOS、STI | MOS IC |
| **SOI** | 完全介质隔离 | SIMOX、硅片粘合、SOS | 高性能/抗辐射IC |

---

## 2. 双极IC中的PN结隔离

PN结隔离利用**PN结在反向偏压下处于反向截止状态**来实现电学隔离。这是双极IC中最基本的隔离技术。

原理：将P⁺隔离墙接至电路中最低电位点，每个N型隔离岛被反偏的PN结包围，实现各隔离岛之间的电学隔离。

### 2.1. 标准PN结隔离（SBC）

**SBC**（Standard Buried Collector，标准埋层集电区工艺）是基本的PN结隔离工艺。

**工艺流程**：

1. **P型硅衬底**——作为CMOS器件的基础材料
2. **埋层掺杂**——在将要形成NPN晶体管集电区的位置进行N⁺埋层扩散，目的是减小集电区串联电阻
3. **N型外延生长**——在P型衬底上生长N型外延层，作为集电区
4. **隔离扩散**——进行P⁺深扩散，穿透外延层与P型衬底相连，将N型外延层分隔成一个个孤立的**隔离岛**

**NPN晶体管的结构特点**：

- N⁺埋层：位于集电极下方，提供低电阻电流通路
- N型外延层：作为集电区
- P型基区：扩散形成
- N⁺发射区：扩散形成
- P⁺隔离环：穿透外延层与衬底相连

**隔离原理**：将P⁺隔离墙（包括P型衬底）接至电路中最低电位点，每个隔离岛（N型外延层）与P型区域之间形成**反偏PN结**，从而将各个隔离岛中的器件在电学上彻底隔离。

> **集电区串联电阻**：从剖面图可以看到，如果没有N⁺埋层，集电区电流的路径非常狭长且需要经过电阻率较高的N型外延层，其串联电阻较大。引入低电阻率的N⁺埋层后，电流主要通过N⁺埋层流动，大大减小了集电区串联电阻。

**标准PN结隔离的缺点**：

| 缺点 | 原因 | 后果 |
|:----|:-----|:------|
| 横向扩散 | P⁺隔离掺杂深度大，不可避免地产生较大的横向扩散（见下示意图） | 占用较多芯片面积，不利于集成度提高 |
| 结电容大 | 隔离结面积大，PN结的耗尽层电容大 | 不利于电路的高频特性 |
| 击穿电压受限 | 隔离结存在击穿电压上限 | 影响电路工作电压范围 |

**优点**：工艺简单，采用标准的平面工艺即可完成。因此在要求不太高的双极IC中仍得到广泛应用。

### 2.2. PN结对通隔离

PN结对通隔离是针对标准PN结隔离的缺点而进行的改进。核心思想是将隔离分为**上隔离**和**下隔离**两次完成。

**工艺流程**：

1. **(a) 下隔离**：在P型衬底上先进行P⁺隔离扩散（注意，这**在外延之前**进行）
2. **(b) N⁺埋层掺杂**
3. **(c) 外延生长**：在N型外延生长的高温过程中，下隔离的P型杂质**同时向上、下方向扩散**
4. **(d) 磷穿透扩散**：在进行上隔离之前，通常进行一次**磷穿透扩散**（N⁺），目的是减少集电区串联电阻
5. **(e) 上隔离**：在P型基区掺杂的同时进行P⁺上隔离扩散
6. **(f) 上、下隔离对接**：上隔离与下隔离在垂直方向上对接，完成隔离

**关键改进点**：

- 上隔离与基区扩散**同时进行**，减少了外延以后的高温隔离扩散时间
- 由于隔离扩散时间缩短，**横向扩散宽度减小**，节省了芯片面积
- 在一定程度上克服了标准PN结隔离的缺点

**应用**：在电路速度和集成度要求较高的双极IC中得到广泛应用。

### 2.3. 集电极扩散隔离（CDI）

**CDI**（Collector Diffusion Isolation，集电极扩散隔离）是为了更好地克服标准PN结隔离的缺点而出现的另一种隔离方式。

**工艺流程**：

1. **(a)** 在P型衬底上进行N⁺埋层掺杂——N⁺埋层将作为NPN管的集电区
2. **(b)** 生长一层**薄P型外延层**
3. **(c)** 进行N⁺隔离扩散（从表面穿透P型外延层到达N⁺埋层），形成被N⁺区域包围的隔离岛
4. **(d)** 进行P型掺杂——形成NPN晶体管的基区

**关键特点**：

- 由于P型外延层中N⁺的掺杂浓度很高，**不会发生反型**（即P型基区扩散可直接进行，不需另做掩模）
- **发射区扩散不用光刻**——减少了一次光刻步骤
- 隔离占用的面积比标准PN结隔离小

**缺点**：集电结（N⁺埋层与P外延之间的结）击穿电压较低，因此适用于工作电压较低的IC。

### 2.4. PN结隔离方法对比总结

| 对比项 | 标准PN结隔离（SBC） | PN结对通隔离 | CDI |
|:------|:------------------:|:-----------:|:---:|
| 隔离扩散次数 | 一次（在外延后） | 两次（下隔离+上隔离） | 一次（在外延后） |
| 外延层类型 | N型 | N型 | **P型** |
| 横向扩散 | 大 | 较小（上隔离与基区同时） | 小 |
| 集成度 | 低 | 中高 | 高 |
| 击穿电压 | 较高 | 较高 | **较低** |
| 工艺复杂度 | 简单 | 中等 | 较复杂 |
| 光刻次数 | 标准 | 标准+ | **少一次** |
| 应用 | 一般双极IC | 高速/高集成度双极IC | 低压IC |

---

## 3. 双极IC中的介质-PN结混合隔离

介质-PN结混合隔离是指隔离岛的**底部仍为PN结隔离**，但**侧壁用绝缘介质隔离**。根据侧壁所用绝缘介质的类型和形成方式的不同，又有多种不同形式。

### 3.1. 等平面氧化隔离（LOCOS）

**等平面氧化隔离**是介质-PN结混合隔离中最重要的一种。由于氧化层因体积增大正好与硅原始表面共平面，因此称为"等平面"。

**工艺流程**：

1. **(a)** 在埋层掺杂和外延生长后，表面依次生长**SiO₂缓冲层**和**Si₃N₄（氮化硅）层**
2. **(b)** 光刻腐蚀掉隔离墙位置的SiO₂和Si₃N₄，再腐蚀掉**一部分硅**
3. **(c)** 进行高温氧化，氧化层穿透N型外延层，将N型外延层分成一个个隔离岛

**氮化硅的掩蔽氧化作用**（LOCOS的核心原理）：

- Si₃N₄的氧化速率比Si**慢得多**，因此只有未被Si₃N₄覆盖的区域被氧化
- 利用氧在Si₃N₄中扩散非常缓慢的性质，Si₃N₄作为**氧化物阻挡层**保持不变
- 这种用Si₃N₄掩蔽硅氧化的方法，称为**硅局部氧化**（LOCOS：LOCal Oxidation of Silicon）

**结构说明**：

- SiO₂缓冲层（pad oxide）：考虑到Si₃N₄与Si之间热膨胀系数差别较大，为了避免在硅表面产生**应力损伤**，在Si₃N₄和Si之间用一层薄SiO₂作为**缓冲层**（应力释放层）

**等平面氧化隔离的优点**：

| 优点 | 原因 |
|:----|:-----|
| 隔离面积小 | 侧壁为介质，无需像PN结那样留出横向扩散空间，集成度↑ |
| 频率特性好 | 隔离岛侧壁不存在隔离PN结电容，频率特性大大改善 |
| 表面平整度高 | SiO₂体积增大，与Si表面接近共平面，有利于金属化布线 |
| 工作电压不必太低 | 侧壁为SiO₂介质，击穿电压不受PN结限制 |

**等平面隔离的变体**：根据具体工艺结构的不同，分为**等平面I型、等平面Ⅱ型、等平面S型**等不同形式，适用于不同的应用场合。

> 等平面氧化隔离在双极型高速LSI中逐步取代了集电区扩散隔离工艺，但这是以**增加工艺复杂性**为代价的。

### 3.2. 多孔硅氧化隔离

利用电化学腐蚀将隔离墙位置的硅转化为多孔硅，然后进行氧化。多孔硅具有巨大的比表面积，氧化速率极快，可在低温下完成。

> 课件中提及该技术作为介质-PN结混合隔离的一种形式，但未展开详细说明。

### 3.3. 多晶硅隔离

在刻蚀出的隔离槽中填充多晶硅，然后氧化形成介质侧壁。

### 3.4. V型槽隔离

利用硅的各向异性腐蚀特性（KOH腐蚀液对⟨100⟩和⟨111⟩晶面腐蚀速率差异极大），在隔离墙位置腐蚀出V型槽，然后氧化填充。

---

## 4. 双极IC中的介质隔离

介质隔离是指隔离岛的**四周均为SiO₂介质**——不存在PN结，从根本上消除结电容和击穿电压限制。

### 4.1. 标准SiO₂-多晶硅介质隔离

这是最早的介质隔离方式。

**工艺流程**：

1. **(a)** 原始材料为**N型Si**（以后成为隔离岛）
2. **(b)** 氧化生长SiO₂层，表面**蒸铝**（Al对SiO₂起保护作用）
3. **(c)** 进行隔离光刻，腐蚀刻槽
4. **(d)** 去掉SiO₂
5. **(e)** 进行N⁺埋层扩散
6. **(f)** 生长SiO₂
7. **(g)** 生长较厚的**多晶硅层**（以后作为支撑衬底）
8. **(h)** 从背面研磨多晶硅到一定厚度
9. **(i)** 研磨单晶硅层直到露出SiO₂和多晶硅——形成被SiO₂介质包围的一个个N型隔离岛

**缺点**：

| 缺点 | 原因 |
|:----|:-----|
| 隔离墙占面积大 | 刻槽和研磨工艺需要较大余量，集成度↓ |
| 频率特性差 | 侧壁有N⁺埋层包围，导致较大寄生电容，频率特性↓ |

### 4.2. 正沟槽介质隔离

针对SiO₂-多晶硅介质隔离的缺点而出现的新型介质隔离方法。

**工艺流程**：

1. **(a)** N⁺单晶硅为原始材料——作为NPN集电区埋层
2. **(b)** 生长SiO₂，淀积多晶硅——多晶硅作为支撑衬底，翻转
3. **(c)** N⁺单晶层磨、抛、化学腐蚀至8~10μm
4. **(d)** 生长N型外延层
5. **(e)** 外延表面生长SiO₂，刻出隔离墙位置后对硅进行腐蚀刻槽
6. **(f)** 生长SiO₂，淀积多晶硅，去除多余的多晶硅——形成N型隔离岛

**优点**：

- 占用芯片面积**小**
- 集电结反向击穿电压**高**
- 集电结电容**小**

---

## 5. MOS IC中的隔离

### 5.1. 自然隔离

MOS IC与双极IC的隔离方式存在本质不同。无论哪一种MOS晶体管，都是在**导电类型相反的硅材料**上形成的：

- **NMOS晶体管**：做在P型硅衬底上
- **PMOS晶体管**：做在N型硅衬底上
- **CMOS**中的自然隔离：同一衬底上NMOS和PMOS之间由**反型衬底中的阱**自然隔离

**实际结构**：

| CMOS类型 | 衬底 | NMOS所在区域 | PMOS所在区域 |
|:---------|:----:|:------------|:------------|
| **P阱CMOS** | N型Si | P阱中 | 直接在N衬底上 |
| **N阱CMOS** | P型Si | 直接在P衬底上 | N阱中 |
| **双阱CMOS** | 轻掺杂 | P阱中 | N阱中 |

因此，在MOS IC中，同一衬底上的不同MOS晶体管之间已经**自然实现了电学隔离**——不需要像双极IC那样特意做P⁺隔离环。

> 自然隔离的本质：如果两个MOS管都是同一个导电类型，它们做在同一类型的衬底上，源/漏扩散区被反向偏置的PN结与衬底隔离。对于CMOS，NMOS和PMOS分别在不同导电类型的阱/衬底上，彼此天然隔离。

### 5.2. 寄生MOSFET问题与场区隔离

虽然MOS管之间存在自然隔离，但MOS IC中存在一个特殊问题——**场区寄生晶体管**引起的相邻MOS管间的隔离问题。

**问题的本质**：

考虑两个相邻的NMOS晶体管（源漏分别编号①、②、③、④）。场氧（field oxide）上面有金属走线，使得②、③号扩散区又成了以**场氧作为栅氧化层**的**寄生MOSFET的源漏**。

若寄生MOSFET的开启电压不高，当其导通时，②、③号扩散区间有寄生晶体管沟道电流通过，导致MOSFET1和MOSFET2之间的"短路"——这就是相邻MOS管之间的隔离问题。

**解决措施**：

为了保证相邻MOSFET间的隔离，必须使场区寄生MOSFET的开启电压很高——一般要求**比电源电压还要高10V以上**，确保在IC工作时寄生MOSFET不可能发生导通。

两项主要工艺措施：

| 措施 | 作用 | 说明 |
|:----|:-----|:------|
| **提高场区表面掺杂浓度** | 提高开启电压 | 又称为**沟道终止掺杂**（channel stop implantation） |
| **增加场区氧化层厚度** | 降低寄生MOSFET的栅控能力 | 一般是有源区MOS晶体管栅厚度的**7~10倍** |

**场区氧化隔离方法**：

目前MOS IC中都采用类似于等平面氧化隔离中的**硅局部氧化（LOCOS）**方法形成场区氧化层：

| 类型 | 工艺 | 特点 |
|:----|:-----|:------|
| **全槽氧化隔离** | 在场区腐蚀掉一部分硅后再氧化 | 场区氧化层全部在原始硅表面以下，表面更平坦 |
| **半槽氧化隔离** | 不腐蚀开槽，直接氧化 | 硅→SiO₂体积增大，场氧化层凸起形成"台阶"，只有一半位于原始表面以下 |

半槽氧化隔离由于**工艺简单**，在沟道长度不小于1.5μm的MOS IC中得到了广泛应用。为适应**亚微米**沟道长度MOS IC的需要，还需对LOCOS隔离方法进行改进（STI）。

### 5.3. MOS IC隔离技术小结

```
同一衬底上不同MOS管之间 → 自然隔离（导电类型相反）
同一衬底上同类型MOS管间 → 场区隔离（LOCOS）
    ├── 提高场区掺杂浓度（沟道终止）
    └── 增加场氧化层厚度（7~10倍栅氧）
```

---

## 6. 绝缘物上硅（SOI）技术

上节介绍的隔离技术大多含有反偏PN结隔离结构。这种结构存在以下不足：

| 不足 | 原因 |
|:----|:-----|
| **隔离击穿电压较低** | 一般小于40V |
| **结电容较大** | 影响了高速性能 |
| **辐射环境下隔离失效** | 辐射产生较大的瞬态光电流，导致逻辑状态翻转甚至闭锁 |

因此在要求比较高的高电压、高速、**强辐射**环境中应用的电路都采用**绝缘物上硅**（SOI：Silicon On Insulator）结构。

**典型SOI结构**——超薄SOI：

```
    ┌───────────────────┐
    │ 单晶硅薄层（~100nm）│  ← 器件层
    ├───────────────────┤
    │  SiO₂绝缘层（~1μm） │  ← 埋氧层（BOX）
    ├───────────────────┤
    │  体硅衬底          │  ← 支撑衬底
    └───────────────────┘
```

**特点**：工艺简单（可简化工艺30%）、封装密度高（可比体硅提高40%）、抗辐射性好、速度快。

### 6.1. SOI和SOS结构

早在20世纪60年代末期，为了满足军用IC的抗辐射要求，曾采用**SOS**（Silicon On Sapphire，蓝宝石上硅）结构。SOS将绝缘层和衬底材料合二为一——蓝宝石（Al₂O₃）本身就是绝缘体。

当IC特征尺寸小于0.35μm时，具有超薄单晶硅层的SOI结构成为制造VLSI的最佳选择。

**SOI技术的核心优势**：

| 优势 | 具体表现 |
|:----|:---------|
| **(a) 工艺简化** | 可简化常规工艺约30%（不需要复杂的阱隔离/STI） |
| **(b) 封装密度高** | 可比体硅IC提高40%的集成度 |
| **(c) 抗辐射特性好** | 消除CMOS中的**闩锁效应**（latch-up），抗单粒子效应能力强 |
| **(d) 速度快** | 利用SOI结构特点设计的器件新结构，超高速CMOS IC的速度可与ECL结构相媲美 |

### 6.2. SIMOX技术（注氧隔离）

**SIMOX**（Separation by Implantation of Oxygen，注氧隔离）是形成SOI结构的重要方法之一。

**典型工艺条件**：

- 选用常规VLSI工艺用的硅片为衬底
- **氧注入**：能量200keV，剂量 $2 \times 10^{18}\ \text{cm}^{-2}$
- **高温退火**：1300°C，6小时
- 结果：在**200nm厚的硅表层**下形成**400nm厚的埋层氧化物**（BOX）

这种"硅薄层-SiO₂-体硅衬底"的SOI结构又称为**离子注入隐埋层结构**。

**SIMOX的优点**：

| 优点 | 说明 |
|:----|:------|
| **(1) 精确控制厚度** | 表面超薄硅层厚度可 < 150nm，硅层-SiO₂界面不平整度 < 几纳米 |
| **(2) 抗辐射能力强** | 抗单粒子效应（SEU：Single Event Upset）能力比体硅IC提高约200倍 |
| **(3) 速度快** | 体硅→SIMOX，速度可提高30%~40%；若采用全耗尽型器件设计，速度提高2倍以上 |
| **(4) 工作温度高** | 可在300°C以上工作 |

> **速度对比实例**：用0.25μm设计规则制造的CMOS环形振荡器，工作在2.5V电压下，级延迟时间仅有20ps，与ECL接近，但功耗仅为ECL的十分之一。

**SIMOX的问题**：

| 问题 | 当前进展 |
|:----|:---------|
| (1) 绝缘层厚度不能任意调节 | 受注入能量限制 |
| (2) 注入和退火引入较多缺陷和杂质沾污 | 通过改进工艺控制，正得到较好解决 |
| (3) 注入时间长，成本高 | 影响大规模推广 |
| (4) 需要大剂量SIMOX注入机 | 制约批量生产 |

### 6.3. 硅片粘合技术

硅片粘合技术是80年代中期出现的另一种形成SOI结构的方法。

**典型工艺步骤**：

1. **(a)** 取两片常规VLSI硅片：
   - 一片作为**被粘合硅片**（将来形成硅单晶薄层），在其表面生长1μm厚的SiO₂层
   - 另一片作为**支撑衬底**（衬底硅片）
2. **(b)** 将衬底硅片与被粘合硅片的SiO₂层接触，**不加任何压力**，在**氮气中1100°C退火2小时**，两硅片便牢牢粘合在一起
3. **(c)** 采用**粗磨 → 细磨 → 化学机械抛光（CMP）**将被粘合硅片减至所需厚度

**关键技术问题**：

| 问题 | 当前水平 |
|:----|:---------|
| **控制硅薄层厚度及均匀性** | 可在100mm硅片上实现1μm厚硅薄层，不均匀性 < 0.2μm |
| **保证粘合强度** | 控制粘合面微小缺陷、清洗方法和超洁净环境，粘接强度可达体硅水平 |
| **超薄单晶硅层** | 需要进一步解决，以满足超高速IC需求 |

**硅片粘合技术的特点**：

| 特点 | 说明 |
|:----|:------|
| 硅单晶薄层是体硅 | **材料质量与体硅相同**，导电类型和电阻率可自由选定 |
| SiO₂绝缘层厚度可自由选择 | 不像SIMOX受注入能量限制 |
| 衬底硅材料参数可自由选择 | 可选用不同电阻率/导电类型的衬底 |

**需解决的问题**：如何获得厚度均匀的超薄单晶硅层，以满足超高速IC的需求。

### 6.4. SOI技术的辐射效应背景

在太空环境中，宇宙辐射不可避免，会对微电子器件造成损坏。微电子器件中的数字和模拟集成电路的辐射效应一般分为三类：

| 辐射效应 | 产生原因 | 主要破坏机制 |
|:---------|:---------|:-------------|
| **TID**（总剂量效应，Total Ionizing Dose） | γ光子、质子和中子照射 | 氧化层电荷陷阱 → 漏电流↑、MOSFET阈值漂移、双极管增益衰减 |
| **SEE**（单粒子效应，Single Event Effect） | 高能粒子（质子、中子、α粒子等）轰击PN结敏感区 | 产生电荷 → 单粒子翻转（SEU：软误差）、电路闭锁、元件烧毁 |
| **剂量率效应**（Dose Rate Effect） | 甚高速率γ或X射线在极短时间内作用 | 整个电路产生光电流 → 闭锁、烧毁、轨电压坍塌 |

**CPU工作温度等级**：

| 等级 | 温度范围 |
|:----|:---------|
| 商业级 | 0°C ~ 70°C |
| 工业级 | -40°C ~ 85°C |
| 军品级 | -55°C ~ 125°C |
| **宇航级** | 不亚于军品级 + **抗辐射要求** |

**抗辐射加固方法**：

- **设计加固**：通过电路设计（如冗余、纠错码）提高容错能力
- **工艺加固**：采用专用工艺，如SOI工艺、SOS工艺、小几何尺寸CMOS工艺
  - 单粒子加固：SOI工艺、SOS工艺
  - 总剂量加固：小几何尺寸CMOS工艺
  - 典型产线：IBM的45nm SOI工艺、Honeywell的50nm工艺、BAE外延CMOS工艺

---

## 本讲核心要点

1. **隔离技术五个要求**：可靠隔离、工艺兼容、表面平坦、少占面积、无不良影响
2. **PN结隔离利用反偏PN结的截止特性**——P⁺隔离墙接最低电位，隔离岛被反偏PN结包围
3. **标准PN结隔离（SBC）** 的缺点：P⁺扩散深度大导致**横向扩展**占面积多，隔离结电容不利于高频
4. **PN结对通隔离**将隔离分上/下两次完成，上隔离与基区同时扩散，减少横向扩散面积
5. **CDI集电极扩散隔离**用N⁺埋层作为集电区+N⁺隔离墙，发射区扩散不须光刻，但击穿电压较低
6. **介质-PN结混合隔离**（等平面/LOCOS）用Si₃N₄做氧化阻挡层，SiO₂侧壁为介质+底部为PN结，兼具高集成度和良好频率特性
7. **MOS IC中存在场区寄生MOSFET问题**——通过**沟道终止掺杂**（提高场区表面浓度）+**厚场氧**（7~10倍栅氧）提高寄生管开启电压，确保隔离
8. **全槽氧化 vs 半槽氧化**——全槽在场区预腐蚀再氧化（表面更平坦），半槽不腐蚀（工艺更简单），亚微米需STI改进
9. **SOI结构**由"硅薄层-SiO₂绝缘层-体硅衬底"三层构成——彻底消除闩锁效应、大幅提升抗辐射能力（SEU抗性提高约200倍）、速度提高30%~40%
10. **SIMOX注氧隔离**和**硅片粘合**是两种主要的SOI制备方法——SIMOX精度高但成本高，硅片粘合灵活性高且材料质量与体硅相同
