Repository: Dreamfall-glitch/study-materials

File: 靠这些吃饭的/微电子制造工程/AIGC/08-薄膜沉积技术.md
# 08-薄膜沉积技术

## 知识地图

```
第07章（掺杂）→ 在硅中形成p/n区
    ↓
【薄膜沉积技术】—— 在硅片表面生长各种薄膜
    ↓
真空技术 → PVD（蒸发/溅射）→ CVD（APCVD/LPCVD/PECVD/ALD）→ 薄膜形成机制
```

**本讲回答的核心问题**：薄膜沉积涉及哪些基本物理过程？从真空获得、材料气化、气相输运到表面吸附成膜，如何系统理解和控制每一步？

---

# 第一部分：真空技术

## 1. 真空的基本知识

### 1.1. 真空的定义

**真空**（vacuum）是指利用外力将一定密闭空间内的气体分子移走，使该空间内的气压小于 1 个大气压的低压气体状态。真空并不是"没有任何物质存在"，而是一种低压稀薄的气体状态。

**真空的分类**：
- **自然真空**（宇宙空间）
- **人为真空**（利用真空设备获得的容器内真空）

现代真空技术的极限：每 cm³ 空间内仅有数百个气体分子，对应气压 $\approx 10^{-12}\ \text{Pa}$。

### 1.2. 真空度的单位与度量

**标准大气压的定义**：$0^\circ\text{C}$、水银密度 $13.59509\ \text{g/cm}^3$、重力加速度 $980.665\ \text{cm/s}^2$ 时，760 mm 水银柱产生的压强。

**单位制**：
- **SI 制（法定计量单位）**：$\text{Pa}$（帕斯卡）
- **CGS 制**：$\text{bar}$，$1\ \text{bar} = 10^6\ \text{dyne/cm}^2$
- **毫米汞柱制**：$\text{mmHg}$（torr），$1\ \text{mmHg} = 1\ \text{torr}$
- **英制**：$\text{PSI}$（$\text{lbf/in}^2$）

**换算关系**：
$$
1\ \text{atm} = 760\ \text{mmHg} = 760\ \text{torr} = 1.013 \times 10^5\ \text{Pa} = 1.013\ \text{bar}
$$

**注意**：真空度和气压的意义相反——真空度越高，意味着气压越低。

### 1.3. 真空度的划分

| 区域 | 气压范围（Pa） | 物理特征 | 应用 |
|:----|:-------------:|:---------|:-----|
| **低真空**（low vacuum） | $10^5 \sim 10^2$ | 分子以热运动为主，分子间碰撞频繁，气体为黏滞流状态 | 获得压力差（吸尘器、抽滤） |
| **中真空**（medium vacuum） | $10^2 \sim 10^{-1}$ | 分子流从黏滞流向分子流过渡，气体对流消失，带电离子在电场作用下产生气体导电 | 离子镀、溅射镀膜等气体放电和等离子体技术 |
| **高真空**（high vacuum, HV） | $10^{-1} \sim 10^{-5}$ | 分子平均自由程大于容器线度，分子按直线飞行（分子流），分子与器壁碰撞为主 | 拉制单晶、表面镀膜、电子管 |
| **超高真空**（ultra-high vacuum, UHV） | $10^{-5} \sim 10^{-8}$ | 几乎不存在分子间碰撞，分子在固体表面以吸附停留为主，可获得纯净表面 | 薄膜沉积、表面分析 |
| **极高真空**（extreme high vacuum, XHV） | $< 10^{-8}$ | 分子入射固体表面频率极低，可保持表面洁净 | 分子尺寸加工、纳米科学研究 |

**记忆方法"3344"**：低真空 $10^5\sim10^2$，中真空 $10^2\sim10^{-1}$，高真空 $10^{-1}\sim10^{-5}$，超高真空 $10^{-5}\sim10^{-8}$。

### 1.4. 气体与蒸气

**临界温度**：对于每一种气体都有一个特定的温度，高于此温度，气体无论如何压缩都不会液化。

- **气体**（gas）：温度高于临界温度的气态物质
- **蒸气**（vapor）：温度低于临界温度的气态物质

常见物质的临界温度：空气 $-140^\circ\text{C}$，氧气 $-118^\circ\text{C}$，氮气 $-147^\circ\text{C}$，酒精 $243^\circ\text{C}$，水 $374.2^\circ\text{C}$，Fe $3700^\circ\text{C}$。

实际应用中通常以室温为标准区分气体和蒸气。

---

## 2. 稀薄气体的基本性质

### 2.1. 气体分子的速度分布

在平衡状态下，气体分子的速率服从**麦克斯韦-玻尔兹曼分布**（Maxwell-Boltzmann distribution）：

$$
f(v) = 4\pi \left(\frac{m}{2\pi kT}\right)^{3/2} v^2 \exp\left(-\frac{mv^2}{2kT}\right)
$$

$f(v)$ 的物理意义：速率在 $v$ 附近单位速率区间的分子数占分子总数的百分比。

**温度的影响**：温度越低，曲线越陡，分子按速率分布越集中；温度越高，曲线越平缓，分子按速率分布越分散。

### 2.2. 气体分子的平均自由程

**分子平均自由程**（mean free path, $\bar{\lambda}$）：气体分子在连续两次碰撞之间运动经历的路程的统计平均值。

$$
\bar{\lambda} = \frac{1}{\sqrt{2}\pi\sigma^2 n} = \frac{kT}{\sqrt{2}\pi\sigma^2 P}
$$

其中 $\sigma$ 为分子直径，$n$ 为分子密度。对于一定种类和温度的气体，$\bar{\lambda} \cdot P = \text{常数}$。

**估算**：空气在 $25^\circ\text{C}$ 时 $\bar{\lambda} \approx 0.667/P\ (\text{cm})$，$P$ 以 Pa 为单位。
- $P = 10^{-4}\ \text{Pa}$ 时，$\bar{\lambda} \approx 66.7\ \text{m}$（远大于腔体尺寸）
- $P = 10^{-3}\ \text{Pa}$ 时，$\bar{\lambda} \approx 6.67\ \text{m}$

薄膜技术中最常用的真空度为 $10^{-4}\ \text{Pa}$，此时平均自由程远大于源-衬底距离，气相原子可无碰撞地直线飞行。

### 2.3. 入射频率与余弦散射定律

**入射频率**（impingement rate）——**赫兹-克努曾公式**（Hertz-Knudsen equation）：

单位时间、单位面积器壁上发生碰撞的气体分子数：

$$
\nu = \frac{1}{4} n \bar{v} = \frac{P}{\sqrt{2\pi m kT}}
$$

其中 $\bar{v} = \sqrt{8kT/(\pi m)}$ 为平均速率。

**单分子层覆盖时间**：清洁表面被一层杂质分子完全覆盖所需时间：

$$
t = \frac{N}{\nu} = \frac{N \sqrt{2\pi m kT}}{P}
$$

- 常温常压下：$t \approx 3.5 \times 10^{-9}\ \text{s}$（瞬间覆盖）
- 在 $10^{-8}\ \text{Pa}$ 超高真空中：$t \approx 10\ \text{h}$（可保持表面清洁）

这解释了为什么薄膜沉积必须在真空下进行——为了保持衬底表面的纯净。

**余弦散射定律（克努曾定律）**：碰撞于固体表面的分子，飞离表面的方向与入射方向无关，并按与表面法线方向成 $\theta$ 角的余弦分布。一个分子离开表面时处于立体角 $d\omega$ 中的几率：

$$
dp = \frac{1}{\pi} \cos\theta \cdot d\omega
$$

这揭示了气体分子与固体表面碰撞后，原有的方向性被彻底消除，分子在固体表面上要停留一定时间——这是气体分子与固体进行能量和动量交换的先决条件。

### 2.4. 真空在薄膜制备中的作用

获得高纯度薄膜必须在较高真空度下进行，或在惰性气体（如 Ar）中进行。原因：
1. **避免蒸发分子与气体分子发生碰撞**——否则会改变运动方向，降低沉积速率并影响薄膜均匀性
2. **避免蒸发分子与气体分子发生化学反应**——形成杂质

**特例**：**反应性溅射**（reactive sputtering）或**反应性蒸镀**——故意让原料气体与其他气体反应生成新材料。

---

## 3. 真空的获得

### 3.1. 机械泵（Rotary Pump / Mechanical Pump）

**工作范围**：$10^5 \sim 10^{-1}\ \text{Pa}$
**原理**：通过转子在定子腔内的偏心旋转，周期性改变腔体容积，实现吸入-压缩-排出气体的循环过程。
**特点**：作为前级泵（backing pump），不能单独达到高真空。油封式机械泵有返油问题。

### 3.2. 扩散泵（Diffusion Pump）

**工作范围**：$10^{-1} \sim 10^{-5}\ \text{Pa}$
**原理**：加热泵油产生高速油蒸气射流，油蒸气分子撞击并携带气体分子向下运动，气体在出口被前级泵抽走，油蒸气冷凝后回流。
**特点**：抽速大，但存在油蒸气返流污染的问题，需加冷阱（cold trap）。

### 3.3. 涡轮分子泵（Turbomolecular Pump, TMP）

**工作范围**：$10^{-1} \sim 10^{-8}\ \text{Pa}$
**原理**：高速旋转的叶片（$20000\sim 90000\ \text{rpm}$）撞击气体分子，赋予分子定向速度使其被排出。
**特点**：**清洁无油**，现代超高真空系统的主流选择。需要前级泵支持。

### 3.4. 低温泵（Cryopump）

**工作范围**：$10^{-3} \sim 10^{-9}\ \text{Pa}$
**原理**：利用低温表面（$< 20\ \text{K}$）冷凝和吸附气体分子。
**特点**：抽速大，无油，但需要定期再生（加热使捕获的气体释放）。

| 泵类型 | 工作范围（Pa） | 原理 | 优点 | 缺点 |
|:------|:-------------|:----|:----|:-----|
| **机械泵** | $10^5 \sim 10^{-1}$ | 容积变化 | 便宜、可在大气压下工作 | 不能达到高真空、油污染 |
| **扩散泵** | $10^{-1} \sim 10^{-5}$ | 油蒸气携带 | 抽速大、成本低 | 油返流污染 |
| **涡轮分子泵** | $10^{-1} \sim 10^{-8}$ | 高速叶片 | **清洁无油** | 成本高、需前级泵 |
| **低温泵** | $10^{-3} \sim 10^{-9}$ | 低温冷凝 | 抽速大、清洁 | 需定期再生 |

**真空系统组合**：机械泵（前级）+ 涡轮分子泵（主泵）是当前薄膜沉积设备中最常见的配置。

---

## 4. 真空的测量

| 真空计类型 | 测量范围（Pa） | 原理 |
|:----------|:-------------|:-----|
| **热偶真空计**（热电偶规/Pirani） | $10^5 \sim 10^{-1}$ | 热丝散热与气压有关，气压越高散热越快 |
| **电离真空计**（电离规） | $10^{-1} \sim 10^{-8}$ | 气体分子被电子碰撞电离，离子流正比于气压 |
| **冷阴极电离规**（Penning） | $10^{-1} \sim 10^{-6}$ | 磁场辅助放电产生离子 |

---

# 第二部分：物理气相沉积（PVD）

## 5. 蒸发镀膜原理

### 5.1. 蒸发的基本过程

蒸发镀膜（evaporation deposition）是将待沉积材料（源材料）在真空中加热到高温使其蒸发或升华，气相原子在真空中沿直线飞行到基片表面冷凝成膜。

**三个基本步骤**：
1. **加热蒸发**——源材料吸收热能，表面原子克服结合能离开表面
2. **气相输运**——蒸发原子在高真空中直线飞行到基片
3. **沉积成膜**——原子到达基片表面后凝结成膜

### 5.2. 蒸发源加热方式

#### 电阻加热蒸发（Resistive Heating Evaporation）

**原理**：大电流通过高熔点金属（W、Mo、Ta）制成的加热体（丝、舟、篮），产生焦耳热使置于其上的蒸发材料熔化并蒸发。

**适用材料**：Al、Au、Ag、Cu 等低熔点金属，以及某些化合物。

**加热体材料**：
- 钨（W）：熔点 $3410^\circ\text{C}$，最常用
- 钼（Mo）：熔点 $2617^\circ\text{C}$
- 钽（Ta）：熔点 $2996^\circ\text{C}$

**蒸发源形状**：
- **螺旋丝状**（wire filament）：适用于丝状蒸发材料
- **舟状**（boat）：适用于粉末状或块状材料
- **篮状**（basket）：适用于不易润湿加热体的材料

**特点**：结构简单、成本低，但加热温度有限（$\leq 1500^\circ\text{C}$），坩埚材料可能污染薄膜。

#### 电子束蒸发（Electron Beam Evaporation, E-beam）

**原理**：灯丝发射电子，在高压电场（$> 10\ \text{kV}$）中加速，磁聚焦系统将电子束偏转 $270^\circ$ 并聚焦到坩埚中的材料表面。电子动能转化为热能，使材料局部熔化蒸发。

**优点**：
- 局部加热——坩埚本身温度低，污染少
- 温度极高（$\geq 3000^\circ\text{C}$）——可蒸发高熔点材料（W、Pt、SiO₂、Al₂O₃）
- 沉积速率控制精确

**电子束偏转 $270^\circ$ 的原因**：避免灯丝蒸发物污染薄膜。

#### 激光蒸发（Laser Ablation / PLD）

高能激光脉冲轰击靶材表面，使材料瞬间气化并形成等离子体羽辉，沉积到基片上。适用于复杂成分薄膜（如高温超导、铁电材料）的**成分保持**沉积。

### 5.3. 蒸发过程中的合金成分控制

合金蒸发时，各组分具有不同的蒸气压和蒸发速率——低熔点组分优先蒸发，导致薄膜成分偏离靶材成分（分馏效应）。

**控制方法**：
- **瞬时蒸发**（flash evaporation）：将合金粉末逐滴滴加到高温加热体上，瞬间全部蒸发
- **多源共蒸发**（co-evaporation）：多个独立蒸发源分别控制各组分蒸发速率
- **溅射**：合金靶的溅射成分与靶材一致（更好选择）

### 5.4. 蒸发薄膜的厚度监控

沉积厚度的监控方法包括：
- **石英晶体振荡法**（quartz crystal microbalance, QCM）：利用石英晶体振动频率随沉积质量增加而降低的原理，实时监控膜厚
- **光干涉法**：利用薄膜干涉原理测量厚度

### 5.5. 蒸发技术的特点

**优点**：
- 沉积速率高（$1\sim 10\ \text{nm/s}$）
- 纯度高（高真空下杂质少）
- 设备简单、成本低

**缺点**：
- **方向性强**——有阴影效应，台阶覆盖能力差
- **合金成分难控制**——分馏效应
- **薄膜与衬底附着力较弱**（原子能量仅 $\sim 0.1\ \text{eV}$）
- 大面积的均匀性控制困难

---

## 6. 溅射镀膜原理

### 6.1. 溅射的基本原理

在真空室中通入惰性气体（通常为 Ar，$0.1\sim 10\ \text{Pa}$），通过 DC 或 RF 电场使气体电离产生**等离子体**（plasma）。Ar⁺ 离子在电场中被加速轰击**靶材**（target，阴极）表面，通过级联碰撞将动量传递给靶原子——当某靶原子获得足够大的反向动量时，将从表面飞出（**溅射**，sputtering）。溅射出的原子沉积到对面的基片表面形成薄膜。

**溅射产额**（sputtering yield, $Y$）：每个入射离子溅射出的靶原子数。影响溅射产额的因素：
- **入射离子能量**：存在阈值能量（约 $20\sim 40\ \text{eV}$），在 $0.1\sim 10\ \text{keV}$ 范围内产额随能量增大
- **靶材种类**：原子结合能越低，越易溅射
- **入射角**：掠入射时产额增大，$60^\circ\sim 80^\circ$ 时达到最大

### 6.2. 溅射的分类

#### DC 溅射（直流溅射）

靶材为**导体**（阴极），基片为阳极（可接地或加偏压）。Ar⁺ 离子轰击靶面，靶材原子被溅射。

**问题**：若靶材为**绝缘体**，正离子在靶面堆积导致电势升高，无法维持放电。因此 DC 溅射只能溅射导体材料。

#### RF 溅射（射频溅射）

使用 $13.56\ \text{MHz}$ 的射频电源（ISM 频段），通过电容耦合到靶电极。由于电子的迁移率远高于离子，靶电极在 RF 周期中自建负偏压（自偏压效应），吸引 Ar⁺ 轰击靶面。

**优势**：可溅射**绝缘体材料**（SiO₂、Si₃N₄、Al₂O₃）。

#### 磁控溅射（Magnetron Sputtering）

在靶材下方布置磁体，磁场与电场正交。二次电子在磁场中沿磁力线做螺旋运动，运动路径大大增加，与气体分子碰撞电离的效率提高 $10\sim 100$ 倍。

**优势**：
- 溅射速率高（比普通溅射高 $10\sim 100$ 倍）
- 可在较低气压（$0.1\sim 1\ \text{Pa}$）和较低电压下工作
- **基片温升小**——电子被磁场约束在靶面附近，不轰击基片
- **工业主流**——广泛应用于金属化、阻挡层、光学薄膜

**结构**：平面磁控靶是最常见的结构。

#### 反应溅射（Reactive Sputtering）

在 Ar 气氛中加入反应气体（N₂、O₂、CH₄ 等），溅射出的靶材原子与反应气体在基片表面化合形成化合物薄膜。

**典型应用**：
- TiN：Ti 靶 + Ar/N₂ → 扩散阻挡层
- TaN：Ta 靶 + Ar/N₂ → Cu 扩散阻挡层
- SiO₂：Si 靶 + Ar/O₂ → 绝缘薄膜
- AlN、ZnO 等压电/透明导电薄膜

**滞后效应**（hysteresis effect）：反应溅射中存在金属模式和化合物模式的切换，需精确控制反应气体流量。

### 6.3. 溅射薄膜的特点

**优点**：
- **台阶覆盖好**——溅射原子能量较高（$\sim 10\ \text{eV}$），表面迁移能力强
- **组分保持好**——合金靶溅射成分与靶材一致
- **附着力强**——高能原子嵌入衬底表面
- 可沉积**所有材料**（金属、绝缘体、化合物）
- 大面积均匀性好

**缺点**：
- 靶材制备成本高
- 溅射速率通常低于蒸发
- 基片可能受到等离子体辐射和二次电子轰击

### 6.4. 蒸发与溅射对比

| 对比项 | 蒸发（Evaporation） | 溅射（Sputtering） |
|:------|:------------------|:------------------|
| 原理 | 热蒸发/升华 | 离子轰击动量传递 |
| 原子能量 | $\sim 0.1\ \text{eV}$ | $\sim 10\ \text{eV}$（高 $10\sim 100$ 倍） |
| 台阶覆盖 | **差**（阴影效应） | **好** |
| 合金成分 | **分馏**，难控制 | **保持**靶成分 |
| 绝缘体沉积 | 电子束可 | RF 溅射可 |
| 沉积速率 | 快（$1\sim 10\ \text{nm/s}$） | 中~快（磁控可高速） |
| 薄膜纯度 | 高（高真空） | 中（可能掺入 Ar） |
| 附着力 | 较弱 | **强** |
| 大面积均匀性 | 较差 | **好** |
| 应用 | Al 互连、电极 | **金属化、阻挡层、先进互连** |

---

# 第三部分：化学气相沉积（CVD）

## 7. CVD 的基本原理

**CVD**（Chemical Vapor Deposition, 化学气相沉积）通过气相化学反应在基片表面沉积薄膜——气态前驱体（precursor）在加热的基片表面（或气相中）发生化学反应，生成固态薄膜和气态副产物。

### 7.1. CVD 的六个基本步骤

1. **反应物输运**——气态前驱体从气流主体输运到基片表面（通过扩散或对流）
2. **表面吸附**——前驱体分子吸附在基片表面
3. **表面反应**——在基片表面发生化学反应或热分解
4. **表面扩散**——反应物在表面迁移到台阶、扭折等成核位置
5. **成核与薄膜生长**——固态反应产物形成薄膜
6. **副产物解吸并扩散离开**——气态副产物脱离表面并进入主气流

### 7.2. CVD 的分类

#### 按气压分类

**APCVD**（Atmospheric Pressure CVD, 常压 CVD）：
- 在常压下进行，设备简单
- 沉积速率快，但气体扩散慢，薄膜均匀性较差
- 应用：SiO₂ 沉积（TEOS 源）

**LPCVD**（Low Pressure CVD, 低压 CVD）：
- 在 $10\sim 100\ \text{Pa}$ 下进行
- 扩散系数大，反应物在基片表面分布均匀——**薄膜均匀性极好**
- 温度较高（$> 600^\circ\text{C}$），热预算大
- **台阶覆盖优异**

**典型 LPCVD 反应**：

| 薄膜 | 反应 | 温度 | 压强 |
|:----|:----|:----|:----|
| 多晶硅（poly-Si） | SiH₄ $\rightarrow$ Si + 2H₂ | $580\sim 650^\circ\text{C}$ | $25\sim 130\ \text{Pa}$ |
| 氮化硅（Si₃N₄） | 3SiH₂Cl₂ + 4NH₃ $\rightarrow$ Si₃N₄ + 6HCl + 6H₂ | $700\sim 800^\circ\text{C}$ | $10\sim 100\ \text{Pa}$ |
| 二氧化硅（SiO₂） | SiH₄ + O₂ $\rightarrow$ SiO₂ + 2H₂ | $400\sim 450^\circ\text{C}$ | 常压或低压 |
| 氧化硅（TEOS） | Si(OC₂H₅)₄ $\rightarrow$ SiO₂ + 副产物 | $650\sim 750^\circ\text{C}$ | $10\sim 100\ \text{Pa}$ |

**多晶硅沉积** 使用 $580\sim 650^\circ\text{C}$ 的温度范围——低于 $580^\circ\text{C}$ 时沉积速率极慢，高于 $650^\circ\text{C}$ 时晶粒粗化。LPCVD 多晶硅的晶粒大小和取向可通过温度调节控制。

#### 按能量供给分类

**PECVD**（Plasma Enhanced CVD, 等离子体增强 CVD）：

利用 RF 等离子体（$13.56\ \text{MHz}$）激活化学反应，使沉积温度大幅降低（$200\sim 400^\circ\text{C}$）。等离子体中的高能电子与气体分子碰撞，产生活性自由基，从而使原本在高温下才能发生的反应在低温下进行。

**特点**：
- 低温沉积——可覆盖在 Al/Cu 互连之后（BEOL 工艺）
- 沉积速率较高
- 薄膜应力可调（通过 RF 功率、频率、气体配比调节压应力/张应力）
- **台阶覆盖能力一般**（比 LPCVD 差）
- 薄膜中可能含有 H 杂质

**典型 PECVD 反应**：
- Si₃N₄：SiH₄ + NH₃ + N₂ $\xrightarrow{\text{RF}}$ Si₃N₄ + H₂，$300\sim 400^\circ\text{C}$
- SiO₂：SiH₄ + N₂O $\xrightarrow{\text{RF}}$ SiO₂ + N₂ + H₂，$200\sim 400^\circ\text{C}$
- SiON：SiH₄ + N₂O + NH₃ $\xrightarrow{\text{RF}}$ SiON

**应用**：ILD（层间介质）、钝化层（passivation）、薄膜晶体管（TFT）。

#### 按前驱体分类

**MOCVD**（Metal-Organic CVD, 金属有机 CVD）：
- 使用金属有机化合物作为前驱体（如 TMGa、TMAI、TMIn）
- 适用于 III-V 族化合物半导体薄膜
- 应用：LED（GaN）、HBT、太阳能电池

### 7.3. 原子层沉积（ALD）

**ALD**（Atomic Layer Deposition, 原子层沉积）是 CVD 的特殊形式——将两种或多种前驱体**交替**通入反应室，每次只生长一个原子层，反应具有**自限制**（self-limiting）特性。

**一个 ALD 循环**：
1. 通入前驱体 A——吸附在基片表面形成单层
2. 吹扫（purge）——去除多余前驱体和副产物
3. 通入前驱体 B——与吸附的 A 反应生成一个单层薄膜
4. 吹扫——去除多余前驱体和副产物

**核心优势**：
- **原子级精度**控制膜厚（$\sim 0.1\ \text{nm/cycle}$）
- **优异的台阶覆盖**——高深宽比（$> 50:1$）结构内仍能保形沉积
- 低温（$100\sim 400^\circ\text{C}$）
- 薄膜致密、无针孔

**典型应用**：
- **High-k 栅介质**：HfO₂、ZrO₂、Al₂O₃——替代 SiO₂ 作为 45 nm 以下栅氧化层
- **扩散阻挡层**：TiN、TaN——Cu 互连中阻挡 Cu 向 Si 的扩散
- **金属栅电极**：TiAlC、WN

### 7.4. CVD 与 PVD 对比

| 对比项       | PVD（蒸发/溅射）                    | CVD                              |
| :-------- | :---------------------------- | :------------------------------- |
| **原理**    | 物理气化→物理沉积                     | 化学反应→化学沉积                        |
| **薄膜致密度** | 一般                            | **高**                            |
| **台阶覆盖**  | 差（蒸发）/较好（溅射）                  | **优异**（尤其 LPCVD/ALD）             |
| **沉积温度**  | **低**（室温~$200^\circ\text{C}$） | 中~高（$200\sim 900^\circ\text{C}$） |
| **化学成分**  | 保持靶材成分                        | 可通过反应气体灵活调节                      |
| **沉积速率**  | 快                             | 中（ALD 慢）                         |
| **薄膜纯度**  | 高（高真空）                        | 取决于前驱体纯度                         |
| **应用**    | 金属、电极                         | **绝缘层、半导体层、high-k**              |

---

# 第四部分：薄膜形成过程

## 8. 薄膜形成的基本理论

薄膜的结构和性能与薄膜形成过程密切相关。虽然各类薄膜制备方法的机制各不相同，但在**从气相到凝聚相的转变**方面具有共性。

### 8.1. 薄膜形成的三个阶段

薄膜的形成一般经历三个阶段：

#### 第一阶段：凝结过程（Condensation）

从蒸发源（或溅射靶）被气化的气相原子、离子或分子入射到基片表面后，经历**气相 → 吸附相 → 凝结相**的相变过程。

**吸附**：固体表面与体内在结构上的重大差异是原子或分子间的结合化学键在表面中断——形成不饱和键或**悬挂键**（dangling bond），具有吸引外来原子或分子的能力。

气相原子到达基片表面后可能发生三种情况：
1. **被吸附**——与基片表面原子交换能量后附着
2. **解吸后二次蒸发**——吸附后仍有较大的解吸能，在表面短暂停留后再次蒸发
3. **反射**——不与表面交换能量，直接反射回去

**影响吸附的因素**：入射原子的动能、基片温度、基片表面结构。

#### 第二阶段：核形成与生长（Nucleation and Growth）

被吸附的原子（adatom）在基片表面发生表面扩散，当两个或多个吸附原子相遇时形成稳定的原子团——**临界核**（critical nucleus）。

**成核类型**：
- **均匀成核**（homogeneous nucleation）：在气相中形成核（不利于薄膜质量）
- **非均匀成核**（heterogeneous nucleation）：在基片表面形成核（薄膜沉积的常态）

#### 第三阶段：岛形成与结合生长

稳定核继续捕获周围的吸附原子，生长成**岛**（island）。岛不断增大，相邻岛之间接触并融合（coalescence），最终形成连续薄膜。

### 8.2. 三种生长模式

| 生长模式 | 特征 | 条件 | 实例 |
|:--------|:----|:----|:-----|
| **Frank-van der Merwe**（层状生长，FM） | 逐层二维生长，一层长满再长下一层 | 薄膜与基片浸润性好，无晶格失配 | Si 同质外延、某些金属/金属体系 |
| **Volmer-Weber**（岛状生长，VW） | 三维岛状生长，岛长大后再合并 | 薄膜与基片浸润性差 | 金属在 SiO₂ 上（Al/SiO₂） |
| **Stranski-Krastanov**（层+岛，SK） | 先生长 $1\sim 2$ 个完整层，再转为岛状 | 存在晶格失配应力，应变能累积释放 | InGaAs/GaAs、Ge/Si |

### 8.3. 溅射薄膜的形成特点

溅射原子的能量高（$\sim 10\ \text{eV}$），到达基片后具有较高的表面迁移率：
- **成核密度高**——有利于形成均匀薄膜
- **与衬底附着力强**——高能原子可嵌入衬底表面
- 可在较低基片温度下获得良好薄膜结构

### 8.4. 薄膜的表面结构与区域模型

薄膜的表面结构受**基片温度 $T_s$**、**沉积速率 $R$**、**真空度/气压**等因素影响：

- **高 $T_s$** → 表面扩散增强 → 晶粒粗化 → 表面粗糙度增加
- **低 $T_s$** → 表面扩散受限 → 晶粒细化 → 薄膜致密但可能为非晶

**结构区域模型**（Structure Zone Model, SZM）将薄膜结构按 $T_s/T_m$（$T_m$ 为薄膜材料熔点）划分为不同区域——Zone 1（多孔柱状结构）→ Zone T（过渡区）→ Zone 2（致密柱状晶）→ Zone 3（等轴晶）。

---

## 本讲核心要点

1. **真空是薄膜沉积的基础**——真空度决定平均自由程，进而影响气相原子的输运方式和薄膜纯度。薄膜技术中最常用的真空度为 $10^{-4}\ \text{Pa}$。
2. **真空泵组合**：机械泵（前级）+ 涡轮分子泵（主泵）是当前主流配置——清洁无油，可达 $10^{-6}\ \text{Pa}$ 以上。
3. **蒸发镀膜**方向性强、速率快、纯度高，但台阶覆盖差、合金成分难控——电子束蒸发可沉积高熔点材料。
4. **磁控溅射**通过磁场约束电子大幅提高溅射速率，台阶覆盖好、成分保持好、可沉积所有材料——是金属化和先进互连的主流 PVD 技术。
5. **反应溅射**通过在 Ar 中加入 N₂/O₂ 沉积化合物薄膜（TiN、TaN、SiO₂）——需注意滞后效应。
6. **LPCVD** 在低压下获得优异的薄膜均匀性和台阶覆盖——但温度高（$> 600^\circ\text{C}$），热预算大。
7. **PECVD** 利用等离子体在低温（$200\sim 400^\circ\text{C}$）下实现高质量薄膜沉积——是 BEOL（后端工艺）中 ILD 和钝化层的主要方式。
8. **ALD** 的自限制生长特性提供原子级精度和完美的台阶覆盖——是 high-k 栅介质（HfO₂）和 Cu 扩散阻挡层（TiN/TaN）的首选。
9. **薄膜生长三阶段**：凝结→成核→岛合并。**三种生长模式**取决于薄膜与基片的浸润性和晶格匹配。吸附原子的表面迁移率决定薄膜质量。
10. **沉积技术的选择**：对台阶覆盖要求高 → CVD/LPCVD/ALD；金属薄膜 → PVD（溅射为主）；低温 + 绝缘层 → PECVD；原子级精度 → ALD。
